Repository: Simongolus/molten-salt-ai-electrolyte-discovery.

Data from: NIST Properties of Molten Salts Database (formerly SRD 27)

Introduction

NIST distributed the NIST Properties of Molten Salts Database from
1990 to 2004. As part of the NIST Standard Reference Data Program, the
database was designated as Standard Reference Database 27 or SRD
27. Since the database has not been actively maintained since 1991 the
SRD designation has been dropped. The database was distributed as a
program for DOS(1) compatible operating systems. To enable use of the
data on modern systems, the data have been extracted into comma
separated variable (CSV) files. The CSV format should be readable by
various programs and provides a stable format for long term

File: data/raw/nist/conductivity-csv.txt (part 2 of 7)
Al2O3-Na3AlF6-SiO2,12-86-2,DP,,,,2.18,1273K,,,,,
Al2O3-Na3AlF6-SiO2,12-84-4,DP,,,,2.15,1273K,,,,,
Al2O3-Na3AlF6-SiO2,12-82-6,DP,,,,2.1,1273K,,,,,
As2S3-K2S,30-70,+E,770,980,,5106.57,-84673.02,,,,,
Ba(NO2)2-NaNO2,41.9-58.1,+E,520,590,,63.315,-22496.91,,,,,
Ba(NO2)2-NaNO2,50.6-49.4,+E,520,590,,74.899,-24014.47,,,,,
Ba(NO2)2-NaNO2,56.2-43.8,+E,520,590,,77.958,-24641.24,,,,,
Ba(NO2)2-NaNO2,61.9-38.1,+E,520,590,,87.28,-25648.35,,,,,
Ba(NO2)2-NaNO2,69.5-30.5,+E,540,590,,76.011,-25616.97,,,,,
Ba(NO2)2-NaNO2,79.4-20.6,+E,540,590,,101.18,-27471.35,,,,,
Ba(NO2)2-NaNO2,100-0,+E,560,570,,255.94,-33340.34,,,,"For 100% Ba(NO2)2, the results have been advanced as the recommended data set.",
Ba(NO3)2-CsNO2,0-100,+E,680,730,,7.359,-13280.24,,,,"For 100% CsNO2, the departures from the recommended data set are: 685 K, -0.87%, 730 K, -0.46%.",
Ba(NO3)2-CsNO2,5.3-94.7,+E,660,690,,6.945,-13765.59,,,,,
Ba(NO3)2-CsNO2,11.1-88.9,+E,640,690,,8.644,-15734.61,,,,,
Ba(NO3)2-CsNO2,17.6-82.4,+E,600,690,,9.772,-17175.61,,,,,
Ba(NO3)2-CsNO2,21.2-78.8,+E,580,690,,13.494,-19342.96,,,,,
Ba(NO3)2-CsNO2,25.0-75.0,+E,580,690,,17.779,-21178.93,,,,,
Ba(NO3)2-CsNO2,29.0-71.0,+E,580,690,,18.634,-21626.62,,,,,
Ba(NO3)2-CsNO2,33.3-66.7,+E,580,690,,19.662,-22211.14,,,,,
Ba(NO3)2-CsNO2,37.9-62.1,+E,600,690,,16.922,-21552.14,,,,,
Ba(NO3)2-CsNO2,42.9-57.1,+E,640,690,,15.361,-21186.04,,,,,
Ba(NO3)2-CsNO3,0-100,+E,700,740,,5.90327,-13730.44,,,,"For 100% CsNO3, the departures from the recommended data set are: 690 K, -0.53%, 740 K, -0.36%.",
Ba(NO3)2-CsNO3,10-90,+E,640,720,,8.873,-16796.95,,,,,
Ba(NO3)2-CsNO3,20-80,+E,620,720,,10.037,-18121.21,,,,,
Ba(NO3)2-CsNO3,30-70,+E,650,720,,4.413,-13784.42,,,,,
Ba(NO3)2-KNO2,14-86,+E,573,593,,12.5527,-15074.79,,,,,
Ba(NO3)2-KNO2,18-82,+E,553,593,,22.712,-18320.79,,,,,
Ba(NO3)2-KNO2,24-76,+E,533,593,,28.38,-19973.91,,,,,
Ba(NO3)2-KNO2,29-71,+E,533,593,,27.917,-20427.88,,,,,
Ba(NO3)2-KNO2,32-68,+E,573,593,,16.8111,-18306.98,,,,,
Ba(NO3)2-KNO3,0-100,+E,620,730,,10.824,-14522.91,,,,"For 100% KNO3, the departures from the recommended data set are: 620 K, -1.2%,730 K, -0.5%.",
Ba(NO3)2-KNO3,10-90,+E,620,710,,10.294,-14937.13,,,,,
Ba(NO3)2-KNO3,20-80,+E,610,720,,10.528,-15642.56,,,,,
Ba(NO3)2-KNO3,30-70,+E,680,740,,7.594,-14200.73,,,,,
Ba(PO3)2,100,+E,1230,1340,,616.313,-98597.61,,,,,
BaBr2,100,+E,1126,1338,10%,13.539,-22765.52,,,,,
BaBr2-KBr,0-100,+E,1020,1120,,5.991,-11045.94,,,,"For 100% KBr, the departures from the recommended data set are: 1030 K, -1.9%,1120 K, -2.0%.",
BaBr2-KBr,20.5-79.5,+E,930,1120,,8.108,-15658.05,,,,,
BaBr2-KBr,24.3-75.7,+E,930,1120,,8.615,-16407.83,,,,,
BaBr2-KBr,33.3-66.7,+E,920,1120,,9.059,-17573.93,,,,,
BaBr2-KBr,40.0-60.0,+E,920,1120,,10.141,-20010.31,,,,,
BaBr2-KBr,52.0-48.0,+E,910,1120,,12.492,-21418.67,,,,,
BaBr2-KBr,65.0-35.0,+E,970,1120,,15.891,-24055.06,,,,,
BaBr2-KBr,75.0-25.0,+E,1030,1120,,16.261,-24414.47,,,,,
BaBr2-KBr,85.0-15.0,+E,1090,1120,,23.166,-28150.42,,,,,
BaCl2,100,+E,1233,1359,9%,17.479,-22066.79,,,,,
BaCl2-BaF2,50-50,+E,1275,1370,,36.0851,-34001.84,,,,,
BaCl2-BaF2,62.5-37.5,+E,1275,1370,,37.8111,-37405.59,,,,,
BaCl2-BaF2,75-25,+E,1275,1370,,38.3415,-38254.95,,,,,
BaCl2-BaF2,87.5-12.5,+E,1275,1370,,43.1696,-37366.26,,,,,
BaCl2-BaF2,100-0,+E,1275,1370,,39.564,-32844.95,,,,"For 100% BaCl2, the departures from the recommended data set are: 1280 K, -18%, 1340 K, -14%.",
BaCl2-BaF2-Na3AlF6,0-0-100,+E,1270,1370,,15.39,-18125.39,,,,"For 100% Na3AlF6, the departures from the recommended data set are- 1280 K, -0.51%, 1350 K, +2.4%.",
BaCl2-BaF2-Na3AlF6,10-10-80,+E,1270,1370,,15.1603,-18482.71,,,,,
BaCl2-BaF2-Na3AlF6,20-20-60,+E,1270,1370,,18.0073,-20883.53,,,,,
BaCl2-BaF2-Na3AlF6,30-30-40,+E,1270,1370,,21.1963,-24079.74,,,,,
BaCl2-BaF2-Na3AlF6,40-40-20,+E,1270,1370,,22.4685,-26286.42,,,,,
BaCl2-BaF2-Na3AlF6,50-50-0,+E,1270,1370,,36.65,-34167.12,,,,"In this study, the departures from 100% BaCl2 from the recommended data set are, 1280 K, -18%; 1340 K, -14%.",
BaCl2-CaCl2,0-100,+E,1080,1360,,13.819,-17534.18,,,,"For 100% CaCl2, the departures from the recommended data set are: 1080 K, -8.7%, 1300 K, -12.6%.",
BaCl2-CaCl2,10-90,+E,1040,1360,,13.835,-17883.97,,,,,
BaCl2-CaCl2,20-80,+E,980,1360,,13.765,-18078.95,,,,,
BaCl2-CaCl2,30-70,+E,980,1360,,13.755,-18353.42,,,,,
BaCl2-CaCl2,40-60,+E,980,1360,,13.58,-18481.46,,,,,
BaCl2-CaCl2,50-50,+E,1040,1360,,13.814,-18914.93,,,,,
BaCl2-CaCl2,60-40,+E,1080,1360,,13.509,-18923.29,,,,,
BaCl2-CaCl2,70-30,+E,1140,1360,,12.705,-18541.29,,,,,
BaCl2-CaCl2,80-20,+E,1180,1360,,13.47,-19424.96,,,,,
BaCl2-CaCl2,90-10,+E,1240,1360,,12.213,-18601.54,,,,,
BaCl2-CaCl2,100-0,+E,1280,1540,,10.671,-17391.51,,,,"For 100% BaCl2, the departures from the recommended data set are: 1280 K, -5.2%, 1400 K, -8.8%.",
BaCl2-CsCl,0-100,+E,1090,1240,,5.908,-12235.48,,,,"For 100% CsCl, the departures from the recommended data set are: 1090 K, -5.0%, 1200 K, -10.3%.",
BaCl2-CsCl,9.04-90.96,+E,1070,1280,,5.503,-12199.49,,,,,
BaCl2-CsCl,17.63-82.37,+E,1070,1280,,5.873,-13231.28,,,,,
BaCl2-CsCl,26.60-73.40,+E,1070,1280,,6.486,-14803.24,,,,,
BaCl2-CsCl,33.0-67.0,+E,1070,1280,,7.045,-15962.65,,,,,
BaCl2-CsCl,39.65-60.35,+E,1070,1280,,7.403,-16715.36,,,,,
BaCl2-CsCl,49.05-50.95,+E,1070,1280,,8.133,-17858.03,,,,,
BaCl2-CsCl,55.0-45.0,+E,1070,1280,,8.615,-18171.42,,,,,
BaCl2-CsCl,64.0-36.0,+E,1070,1280,,9.951,-19356.76,,,,,
BaCl2-CsCl,90.0-10.0,+E,1170,1280,,11.713,-18898.61,,,,,
BaCl2-CsCl,100-0,+E,1240,1290,,12.85,-18835.85,,,,"For 100% BaCl2, the departures from the recommended data set are: 1240 K, +0.59%, 1290 K, -0.65%.",
BaCl2-LaCl3,0-100,+E,1140,1220,,12.715,-22002.35,,,,"For 100% LaCl3, the departures from the recommended data set are: 1140 K, -2.0%, 1220 K, 0.0%.",
BaCl2-LaCl3,10.0-90.0,+E,1140,1270,,13.467,-22369.71,,,,,
BaCl2-LaCl3,25.0-75.0,+E,1140,1270,,14.934,-23267.19,,,,,
BaCl2-LaCl3,40.0-60.0,+E,1160,1270,,17.707,-24793.96,,,,,
BaCl2-LaCl3,55.0-45.0,+E,1150,1280,,17.532,-24504.42,,,,,
BaCl2-LaCl3,70.0-30.0,+E,1190,1280,,17.975,-24506.1,,,,,
BaCl2-LaCl3,86.31-13.69,+E,1250,1300,,14.701,-21509.89,,,,,
BaCl2-LaCl3,100-0,+E,1240,1290,,12.85,-18835.85,,,,"For 100% BaCl2, the departures from the recommended data set are: 1240 K, +0.59%, 1290 K, -0.65%.",
BaCl2-LiCl,0-100,+E,1080,1270,,11.604,-4994.11,,,,"For 100% LiCl, the departures from the recommended data set are: 1080 K, -0.09%, 1270 K, -1.9%.",
BaCl2-LiCl,22.4-77.6,+E,1080,1270,,22.592,-14732.11,,,,,
BaCl2-LiCl,35.6-64.4,+E,1080,1270,,27.004,-18165.98,,,,,
BaCl2-LiCl,47.6-52.4,+E,1080,1270,,35.274,-22351.72,,,,,
BaCl2-LiCl,65.0-35.0,+E,1080,1270,,30.581,-23118.66,,,,,
BaCl2-LiCl,78.4-21.6,+E,1140,1270,,30.103,-24829.53,,,,,
BaCl2-LiCl,89.5-10.5,+E,1180,1270,,19.038,-21769.3,,,,,
BaCl2-LiCl,100.0-0.0,+E,1240,1270,,5.274,-9406.63,,,,"For 100% BaCl2, the departures from the recommended data set are: 1240 K, +3.1%, 1270 K, -1.6%.",
BaCl2-MgCl2,0-100,+E,1000,1240,,6.936,-15892.77,,,,"For 100% MgCl2, the departures from the recommended data set are: 1000 K, -1.1%, 1240 K, -2.0%.",
BaCl2-MgCl2,31.4-68.6,+E,1040,1340,,6.349,-11716.65,,,,,
BaCl2-MgCl2,55.6-44.4,+E,1140,1340,,7.625,-13948.85,,,,,
BaCl2-MgCl2,64.5-35.5,+E,1180,1320,,9.211,-16011.18,,,,,
BaCl2-MgCl2,100-0,+E,1260,1340,,12.506,-19091.07,,,,"For 100% BaCl2, the departures from the recommended data set are: 1260 K, -4.5%, 1340 K, -6.6%.",
BaCl2-NaCl,0-100,+E,1100,1180,,8.539,-7781.95,,,,"For 100% NaCl, the departures from the recommended data set are: 1100 K, -0.5%, 1180 K, +0.08%.",
BaCl2-NaCl,13-87,+E,1080,1380,,7.525,-8618.77,,,,,
BaCl2-NaCl,23.95-76.05,+E,1020,1300,,7.832,-10020.01,,,,,
BaCl2-NaCl,35.4-64.6,+E,960,1300,,11.606,-14740.48,,,,,
BaCl2-NaCl,48-52,+E,1020,1300,,11.434,-15453.44,,,,,
BaCl2-NaCl,67.5-32.5,+E,1160,1340,,12.023,-16414.53,,,,,
BaCl2-NaCl,83.5-16.5,+E,1200,1400,,12.333,-17980.2,,,,,
BaCl2-NaCl,100-0,+E,1260,1360,,9.882,-16610.34,,,,"For 100% BaCl2, the departures from the recommended data set are: 1260 K, -4.0%, 1340 K, -7.7%.",
BaCl2-NaF,0-100,DP,,,,5.13,1273K,,,,"For 100% NaF at 1273 K, the departure from the recommended data set is +3.8%.",
BaCl2-NaF,10-90,+E,1123,1273,,10.767,-10023.36,,,,,
BaCl2-NaF,20-80,+E,1123,1273,,11.187,-12460.58,,,,,
BaCl2-NaF,30-70,+E,1173,1273,,7.979,-10424.61,,,,,
BaCl2-NaF,40-60,+E,1173,1273,,7.317,-10551.81,,,,,
BaCl2-NaF,50-50,DP,,,,2.54,1273K,,,,,
BaCl2-NaF,60-40,DP,,,,2.44,1273K,,,,,
BaCl2-NaF,70-30,DP,,,,2.34,1273K,,,,,
BaCl2-NaF,80-20,DP,,,,2.3,1273K,,,,,
BaCl2-NaF,90-10,DP,,,,2.24,1273K,,,,,
BaCl2-NaF,100-0,DP,,,,2.18,1273K,,,,"For 100% BaCl2 at 1273 K, the departure from the recommended data set is -0.3%.",
BaCl2-NaNO3,1.169-98.831,+E,620,640,,10.3483,-11502.43,,,,,
BaCl2-NaNO3,1.979-98.021,+E,620,630,,12.0767,-12381.08,,,,,
BaCl2-NaNO3,6.138-93.862,+E,620,630,,10.2658,-11699.08,,,,,
BaCl2-NaNO3,9.121-90.879,+E,620,630,,14.9312,-13861.41,,,,,
BaCl2-Na3AlF6,0-100,+E,1270,1370,,9.088,-12447.61,,,,"For 100% Na3AlF6, the departures from the recommended data set are: 1280 K, +0.17%, 1350 K, +0.27%.",
BaCl2-Na3AlF6,2.0-98.0,+E,1260,1380,,10.6567,-14503.66,,,,,
BaCl2-Na3AlF6,5.0-95.0,+E,1290,1390,,4.52076,-5756.86,,,,,
BaCl2-Na3AlF6,10.1-89.9,+E,1260,1340,,5.61644,-8611.65,,,,,
BaCl2-Na3AlF6,20.1-79.9,+E,1240,1380,,8.77794,-13961.82,,,,,
BaCl2-Na3AlF6,40.2-59.8,+E,1260,1320,,11.9105,-17581.04,,,,,
BaCl2-Na3AlF6,60.2-39.8,+E,1220,1320,,16.8584,-21704.86,,,,,
BaCl2-Na3AlF6,100-0,+E,1250,1350,,14.23,-19911.99,,,,"For 100% BaCl2, the departures from the recommended data set are: 1260 K, +0.32%, 1340 K, -1.2%.",
BaF2,100,+E,1630,1850,3%,13.10263,-13437.78,,,,"BaF2: Recommended data, new system.",
BaF2-CaF2,30-70,+E,1710,1797,,14.0851,-13220.22,,,,"For 100% CaF2 and 100% BaF2, the accuracies are: about 3%.",
BaF2-CaF2,50-50,+E,1705,1801,,13.36717,-13222.69,,,,,
BaF2-CaF2,70-30,+E,1723,1831,,13.06871,-13227.55,,,,,
BaF2-MgF2,30-70,+E,1727,1799,,14.62298,-18681.56,,,,,
BaF2-MgF2,50-50,+E,1723,1825,,13.93438,-19133.28,,,,,
BaF2-MgF2,70-30,+E,1713,1823,,13.62613,-18365.61,,,,,
BaF2-MgF2,100-0,+E,1628,1848,,13.10043,-13442.08,,,,"For 100% BaF2, the estimated accuracy is: about 3%.",
BaF2-NaF,32.4-67.6,+E,1180,1370,,28.311,-19078.94,,,,,
BaF2-SrF2,30-70,+E,1741,1849,,13.44421,-13626.83,,,,"For 100% BaF2 and 100% SrF2, the accuracies are: about 3%.",
BaF2-SrF2,50-50,+E,1740,1823,,13.36154,-13392.01,,,,,
BaF2-SrF2,70-30,+E,1727,1832,,12.63119,-12935.01,,,,,
BaI2,100,+E,991,1292,10%,13.767,-24397.31,,,,,
BaO-CaF2,10.48-89.52,+E,1673,1973,,82.3194,-39130.68,,,,,
Ba2SO4-Li2SO4,0-100,+E,1140,1200,,13.858,-11962.26,,,,"For 100% Li2SO4, the departures from the recommended data set are: 1140 K, -6.8%, 1200 K, -7.8%.",
Ba2SO4-Li2SO4,1-99,+E,1140,1220,,17.548,-13619.15,,,,,
Ba2SO4-Li2SO4,2.5-97.5,+E,1150,1220,,17.093,-13648.44,,,,,
Ba2SO4-Li2SO4,3.92-96.08,+E,1100,1190,,17.471,-14122.91,,,,,
Ba2SO4-Li2SO4,6-94,+E,1100,1220,,12.499,-11368.12,,,,,
BeCl2,100,+E,718,761,20%,6.718680000000E12,-219059.08,,,,BeCl2: Accuracy upgraded.,
BeCl2-KCl,11-89,+E,993,1093,,8.288,-13134.63,,,,,
BeCl2-KCl,15-85,+E,963,1053,,8.569,-13998.22,,,,,
BeCl2-KCl,21-79,+E,893,1003,,9.573,-15241.73,,,,,
BeCl2-KCl,26-74,+E,863,1003,,8.72,-14822.07,,,,,
BeCl2-KCl,32-68,+E,853,963,,6.516,-12803.67,,,,,
BeCl2-KCl,36-64,+E,813,923,,5.804,-12066.86,,,,,
BeCl2-KCl,48-52,+E,683,803,,6.123,-12338.4,,,,,
BeCl2-KCl,55-45,+E,673,733,,8.942,-15233.36,,,,,
BeCl2-KCl,57-43,+E,703,793,,8.125,-14986.08,,,,,
BeCl2-KCl,64-36,+E,673,733,,16.708,-21058.84,,,,,
BeCl2-NaCl,30.44-69.56,+E,740,790,,6.56,-10150.55,,,,,
BeCl2-NaCl,31.95-68.05,+E,720,770,,9.421,-12489.03,,,,,
BeCl2-NaCl,35.09-64.91,+E,640,770,,9.723,-12663.09,,,,,
BeCl2-NaCl,37.77-62.23,+E,620,770,,9.805,-12901.16,,,,,
BeCl2-NaCl,38.43-61.57,+E,620,770,,9.48,-12545.1,,,,,
BeCl2-NaCl,41.53-58.47,+E,580,770,,9.883,-12426.27,,,,,
BeCl2-NaCl,43.19-56.81,+E,560,750,,9.893,-12637.57,,,,,
BeCl2-NaCl,44.86-55.14,+E,560,750,,12.001,-13746.34,,,,,
BeCl2-NaCl,50.74-49.26,+E,540,750,,16.465,-15882.73,,,,,
BeCl2-NaCl,51.63-48.37,+E,540,770,,14.362,-15342.57,,,,,
BeCl2-NaCl,54.92-45.08,+E,540,770,,15.129,-16784.4,,,,,
BeCl2-NaCl,56.17-43.83,+E,560,690,,20.588,-17750.92,,,,,
BeCl2-NaCl,57.68-42.32,+E,560,670,,38.441,-21769.3,,,,,
BeCl2-NaCl,64.1-35.9,+E,600,710,,11.368,-16779.38,,,,,
BeCl2-NaCl,78.48-21.52,+E,680,750,,43.921,-30306.06,,,,,
BeF2,100,DP,,,10%,1.36E-5,990K,,,,,
BeF2,100,DP,,,10%,4.64E-5,1030K,,,,,
BeF2,100,DP,,,10%,1.4E-4,1070K,,,,,
BeF2,100,+E,1090,1210,10%,750205.3,-198466.76,,,,"BeF2: Recommended data, shift from previous evaluation.",
BeF2-LiF,34.0-66.0,+E,750,920,,32.998,-19653.83,,,,,
BeF2-LiF,38.0-62.0,+E,740,800,,45.759,-22870.96,,,,,
BeF2-LiF,42.0-58.0,+E,730,800,,57.316,-25500.65,,,,,
BeF2-LiF,47.0-53.0,+E,700,790,,87.425,-29936.18,,,,,
BeF2-LiF,50.0-50.0,+E,650,820,,99.09,-31917.76,,,,,
BeF2-LiF,52.0-48.0,+E,680,790,,104.57,-33108.96,,,,,
BeF2-LiF,54.0-46.0,+E,660,820,,99.03,-33862.1,,,,,
BeF2-LiF,57.5-42.5,+E,720,810,,76.225,-33733.65,,,,,
BeF2-LiF,60.0-40.0,+E,740,820,,75.814,-35053.3,,,,,
BeF2-LiF,65.0-35.0,+E,760,820,,51.075,-35713.97,,,,,
BeF2-LiF,70.0-30.0,+E,770,820,,46.931,-38795.95,,,,,
BeF2-NaF,43.0-57.0,+E,630,820,,149.55,-34902.26,,,,,
BeF2-NaF,50.0-50.0,+E,670,820,,139.89,-36684.67,,,,,
BeF2-NaF,55.0-45.0,+E,640,830,,175.23,-39784.65,,,,,
BeF2-Na3AlF6,100-55 Na3AlF6,I1,1273,,,1.495,0.01277,,,,"For 100% Na3AlF6 at 1273 K, the departure from the recommended data set is -1.1%.",
BiBr3,100,+E,510,590,3%,2.159,-9355.58,,,,,
BiBr3,100,P3,600,998,3%,-1.99453,0.00817416,-8.99735E-6,3.02196E-9,,,
BiBr3-BiCl3,0-100,+E,523,723,,1.21,-5242.64,,,,"For 100% BiCl3, the departures from the recommended data set are: 523 K, -10.5%, 720 K, -13.2%.",
BiBr3-BiCl3,10-90,+E,523,723,,1.11125,-4909.59,,,,,
BiBr3-BiCl3,20-80,+E,523,723,,1.05179,-4768.17,,,,,
BiBr3-BiCl3,30-70,+E,523,723,,1.03344,-4815.03,,,,,
BiBr3-BiCl3,40-60,+E,523,723,,1.01201,-4856.87,,,,,
BiBr3-BiCl3,50-50,+E,523,723,,1.01769,-5017.96,,,,,
BiBr3-BiCl3,60-40,+E,523,723,,1.00337,-5096.62,,,,,
BiBr3-BiCl3,70-30,+E,523,723,,1.01242,-5308.33,,,,,
BiBr3-BiCl3,80-20,+E,523,723,,1.02682,-5556.03,,,,,
BiBr3-BiCl3,90-10,+E,523,723,,1.0544,-5870.67,,,,,
BiBr3-BiCl3,100-0,+E,523,723,,1.1303,-6468.57,,,,"For 100% BiBr3, the departures from the recommended data set are: 520 K, +2.1%, 720 K, +8.2%.",
BiBr3-BiI3,0-100,+E,723,773,,0.818559,-6138.45,,,,"For 100% BiI3, the departures from the recommended data set are: 720 K, -1.5%,770 K, 0.0%.",
BiBr3-BiI3,10-90,+E,673,773,,0.793265,-5867.74,,,,,
BiBr3-BiI3,20-80,+E,673,773,,0.780246,-5669.41,,,,,
BiBr3-BiI3,30-70,+E,673,773,,0.696916,-4911.26,,,,,
BiBr3-BiI3,40-60,+E,673,773,,0.609884,-3989.59,,,,,
BiBr3-BiI3,50-50,+E,673,773,,0.512145,-2821.57,,,,,
BiBr3-BiI3,60-40,+E,673,773,,0.437781,-1783.92,,,,,
BiBr3-BiI3,70-30,+E,673,773,,0.361356,-460.16,,,,,
BiBr3-BiI3,80-20,+E,673,773,,0.348402,-74.15,,,,,
BiBr3-BiI3,90-10,+E,673,773,,0.300969,917.27,,,,,
BiBr3-BiI3,100-0,+E,523,723,,1.1303,-6468.57,,,,"For 100% BiBr3, the departures from the recommended data set are: 520 K, +2.1%, 720 K, +8.2%.",
BiCl3,100,+E,510,610,2.3%,3.5702,-9409.97,,,,,
BiCl3,100,P3,620,898,2.3%,-4.0243,0.016574,-1.9059E-5,6.8368E-9,,,
BiCl3-GaCl3,10-90,+E,456,509,,0.4661,-11755.98,,,,,
BiCl3-GaCl3,20-80,+E,456,509,,0.4092,-8125.05,,,,,
BiCl3-GaCl3,30-70,+E,456,509,,0.3614,-7069.4,,,,,
BiCl3-GaCl3,50-50,+E,509,521,,77.527,-28329.5,,,,,
BiCl3-GaCl3,60-40,+E,509,521,,163.39,-30470.07,,,,,
BiCl3-GaCl3,70-30,+E,509,521,,202.49,-30337.85,,,,,
BiCl3-GaCl3,80-20,+E,509,521,,86.4,-25681.82,,,,,
BiCl3-GaCl3,90-10,+E,509,521,,25.8,-19656.76,,,,,
BiCl3-GaCl3,100-0,+E,509,521,,8.019,-13794.04,,,,"For 100% BiCl3, the departures from the recommended data set are: 510 K, -18%,520 K, -18%.",
BiI3,100,+E,686,775,3%,0.6888,-5025.07,,,,,
Bi2(MoO4)3,100,+E,980,1120,5%,79.1553,-46280.42,,,,Bi2(MoO4)3: Accuracy upgraded.,
Bi2(MoO4)3-PbMoO4,0-100,+E,1371,1391,,4.50602,-17881.04,,,,"For 100% PbMoO4, the results have been advanced as the recommended data set.",
Bi2(MoO4)3-PbMoO4,19.6-80.4,+E,1297,1334,,13.8684,-29333.68,,,,,
Bi2(MoO4)3-PbMoO4,40-60,+E,1180,1240,,21.8636,-33481.35,,,,,
Bi2(MoO4)3-PbMoO4,62.2-37.8,+E,1060,1100,,77.1107,-46300.92,,,,,
Bi2(MoO4)3-PbMoO4,71.5-28.5,+E,1000,1040,,229.957,-54551.9,,,,,
Bi2(MoO4)3-PbMoO4,78.7-21.3,+E,980,1060,,178.936,-53602.12,,,,,
Bi2(MoO4)3-PbMoO4,90-10,+E,1000,1060,,122.244,-49961.98,,,,,
Bi2(MoO4)3-PbMoO4,100-0,+E,981,1120,,79.1553,-46280.,,,,"For 100% Bi2(MoO4)3, the results have been advanced as the recommended data set.",
Bi2(WO4)3,100,+E,1160,1275,5%,91.826,-51618.87,,,,Bi2(WO4)3: Accuracy upgraded.,
Bi2(WO4)3-PbWO4,0-100,+E,1408,1503,,10.388,-29422.38,,,,"For 100% PbWO4, the results have been advanced as the recommended data set.",
Bi2(WO4)3-PbWO4,20-80,+E,1300,1394,,19.359,-36112.71,,,,,
Bi2(WO4)3-PbWO4,40-60,+E,1181,1296,,43.02,-43807.21,,,,,
Bi2(WO4)3-PbWO4,60-40,+E,1140,1273,,55.809,-46384.6,,,,,
Bi2(WO4)3-PbWO4,73-27,+E,1125,1171,,83.387,-50505.91,,,,,
Bi2(WO4)3-PbWO4,80-20,+E,1123,1236,,195.83,-59200.41,,,,,
Bi2(WO4)3-PbWO4,100-0,+E,1160,1275,,91.826,-51618.87,,,,"For 100% Bi2(WO4)3, the results have been advanced as the recommended data set.",
Bi2O3,100,P1,1102,1228,15%,-11.668,0.010764,,,,,
Bi2S3,100,+E,973,1198,15%,2717.1,1760.24,,,,Measurements in air. Conductance is approximately 10^4 to 10^5 times greater than for measurements under argon.,
Bi2S3,100,+E,1023,1223,,4.4342,-38003.5,,,,Measurements under argon. Conductance is about 10-5 smaller than in air.,
Bi2S3-K2S,30.56-69.44,+E,1123,1223,,9.9199,-69197.82,,,,,
Bi2S3-K2S,40-60,+E,1073,1223,,3.50497,-54447.3,,,,,
Bi2S3-K2S,50.56-49.44,+E,1023,1223,,1.28299,-39741.97,,,,,
Bi2S3-K2S,60-40,+E,1023,1223,,1.25633,-35207.28,,,,,
Bi2S3-K2S,69.4-30.6,+E,1123,1223,,2.29958,-37956.63,,,,,
Bi2S3-K2S,70.56-29.44,+E,1023,1073,,1.19208,-31596.84,,,,,
Bi2S3-K2S,79.3-20.7,+E,1023,1223,,1.88573,-33718.16,,,,,
Bi2S3-K2S,90-10,+E,1023,1223,,2.69564,-35059.58,,,,,
Bi2S3-K2S,100-0,+E,1023,1223,,4.43417,-38003.49,,,,"For 100% Bi2S3, the results have been advanced as the recommended data set.",
B2O3-NaPO3,0.00-100.00,+E,920,1170,,29.736,-32393.07,,,,"For 100% NaPO3, the departures from the recommended data set are: 920 K, -21%,1170 K, +6.5%.",
B2O3-NaPO3,59.4-40.6,+E,1020,1220,,166.347,-67221.27,,,,,
B2O3-NaPO3,96.5-3.5,P2,1020,1220,,0.00116,-9.02E-6,7.9E-9,,,,
Ca(NO2)2,100,+E,663,693,,4955.5,-58748.11,,,,,
Ca(NO2)2-CsNO2,0-100,+E,693,713,,7.84459,-13606.6,,,,"For 100% CsNO2, the departures from the recommended data set are: 690 K, -0.13%, 715 K, +0.25%.",
Ca(NO2)2-CsNO2,5-95,+E,673,713,,11.2798,-16166.83,,,,,
Ca(NO2)2-CsNO2,10-90,+E,593,713,,14.9599,-18357.61,,,,,
Ca(NO2)2-CsNO2,17-83,+E,533,713,,15.5347,-19268.9,,,,,
Ca(NO2)2-CsNO2,25-75,+E,533,713,,13.4749,-19318.27,,,,,
Ca(NO2)2-CsNO2,34-66,+E,613,713,,5.91273,-15768.5,,,,,
Ca(NO2)2-CsNO2,40-60,+E,673,693,,7.96441,-18166.81,,,,,
Ca(NO2)2-CsNO2,60-40,+E,673,693,,16.8979,-24044.18,,,,,
Ca(NO2)2-CsNO2,80-20,+E,673,693,,40.4444,-30298.11,,,,,
Ca(NO2)2-CsNO2,100-0,+E,663,693,,4955.4,-58748.11,,,,"For 100% Ca(NO2)2, the results have been advanced as the recommended data set.",
Ca(NO2)2-KNO2,10-90,+E,643,683,,12.2556,-14499.89,,,,,
Ca(NO2)2-KNO2,20-80,+E,523,683,,13.8808,-16237.96,,,,,
Ca(NO2)2-KNO2,30-70,+E,483,683,,150.482,-9707.46,,,,,
Ca(NO2)2-KNO2,43-57,+E,483,683,,44.8134,-24763.,,,,,
Ca(NO2)2-KNO2,48-52,+E,523,683,,30.399,-23419.08,,,,,
Ca(NO2)2-KNO2,60-40,+E,663,683,,285.767,-37446.59,,,,,
Ca(NO2)2-KNO2,80-20,+E,663,683,,328.528,-40531.92,,,,,
Ca(NO2)2-KNO2,100-0,+E,663,693,,4955.4,-58748.11,,,,"For 100% Ca(NO2)2, the results have been advanced as the recommended data set.",
Ca(NO2)2-NaNO2,0-100,+E,573,633,,26.9536,-14066.01,,,,"For 100% NaNO2, the departures from the recommended data set are: 580 K, +5.4%, 630 K, +11.1%.",
Ca(NO2)2-NaNO2,10-90,+E,513,633,,52.5157,-18581.04,,,,,
Ca(NO2)2-NaNO2,20-80,+E,513,633,,47.4462,-19333.75,,,,,
Ca(NO2)2-NaNO2,25-75,+E,493,633,,64.6331,-21558.42,,,,,
Ca(NO2)2-NaNO2,33-67,+E,493,633,,111.535,-25846.26,,,,,
Ca(NO2)2-NaNO2,44-56,+E,533,633,,101.444,-28732.43,,,,,
Ca(NO2)2-RbNO2,14-86,+E,573,693,,13.7612,-17196.11,,,,,
Ca(NO2)2-RbNO2,24-76,+E,513,693,,17.8817,-19496.51,,,,,
Ca(NO2)2-RbNO2,33-67,+E,513,693,,28.8734,-22830.8,,,,,
Ca(NO2)2-RbNO2,42-58,+E,553,693,,22.4222,-22371.8,,,,,
Ca(NO2)2-RbNO2,65-35,+E,593,693,,48.2027,-28456.7,,,,,
Ca(NO2)2-RbNO2,100-0,+E,663,693,,4955.4,-58748.11,,,,"For 100% Ca(NO2)2, the results have been advanced as the recommended data set.",
Ca(NO3)2-KNO3,0-100,+E,620,730,,10.824,-14522.91,,,,"For 100% KNO3, the departures from the recommended data set are: 620 K, -1.2%,730 K, -0.5%.",
Ca(NO3)2-KNO3,10-90,+E,620,730,,10.299,-15012.44,,,,,
Ca(NO3)2-KNO3,20-80,+E,520,710,,19.605,-19439.19,,,,,
Ca(NO3)2-KNO3,33.5-66.5,+E,540,690,,26.159,-22091.89,,,,,
Ca(NO3)2-NaNO3,0-100,+E,610,690,,11.089,-11673.56,,,,"For 100% NaNO3, the departures from the recommended data set are: 610 K, +0.73%, 690 K, +0.38%.",
Ca(NO3)2-NaNO3,10-90,+E,580,690,,13.658,-14083.58,,,,,
Ca(NO3)2-NaNO3,25-75,+E,550,670,,31.255,-20899.43,,,,,
Ca(NO3)2-NaNO3,50-50,+E,570,640,,15.433,-19079.36,,,,,
Ca(PO3)2,100,+E,1255,1330,,13741.6,-137296.07,,,,,
CaBr2,100,+E,1014,1291,2.5%,12.82,-18723.71,,,,,
CaBr2-CdCl2,0-100 CaBr2,I4,1023,,,65.69,-0.09174,-0.01041,1.963E-4,-1.038E-8,UNITS of k are: ohm-1 cm+2 mol-1 (MOLAR CONDUCTANCE).,
CaBr2-KCl,100-0 CaBr2,I3,1023,,,100.82,-2.348,0.0296,-1.1697E-4,,UNITS of k are: ohm-1 cm+2 mol-1 (MOLAR CONDUCTANCE).,
CaCl2,100,+E,1060,1291,2.5%,19.628,-19870.15,,,,,
CaCl2-CsCl,20-80,+E,1023,1273,,6.918,-16660.13,,,,,
CaCl2-CsCl,40-60,+E,1173,1273,,5.118,-15267.67,,,,,
CaCl2-CsCl,50-50,+E,1223,1273,,5.168,-15180.64,,,,,
CaCl2-CsCl,60-40,+E,1173,1273,,6.743,-17301.13,,,,,
CaCl2-CsCl,80-20,+E,1023,1273,,9.469,-17424.14,,,,,
CaCl2-KBr,0-100 KBr,I3,1023,,,50.38,-0.3059,-9.245E-4,8.3314E-5,,UNITS of k are: ohm-1 cm+2 mol-1 (MOLAR CONDUCTANCE).,
CaCl2-KCl,0-100,+E,1080,1140,,7.542,-10882.35,,,,"For 100% KCl, the departures from the recommended data set are: 1080 K, -0.5%,1140 K, -0.04%.",
CaCl2-KCl,20-80,+E,1000,1050,,12.725,-18081.04,,,,,
CaCl2-KCl,40-60,+E,1080,1110,,10.968,-18090.25,,,,,
CaCl2-KCl,60-40,+E,1010,1050,,15.197,-20983.53,,,,,
CaCl2-KCl,80-20,+E,1060,1100,,15.139,-19849.23,,,,,
CaCl2-KCl,100-0,+E,1100,1170,,14.058,-16999.04,,,,"For 100% CaCl2, the departures from the recommended data set are: 1080 K, -1.4%, 1170 K, -3.8%.",
CaCl2-LiCl,0-100 CaCl2,I3,1073,,,6.5931,-0.096139,6.4119E-4,-1.2606E-6,,"For 100% CaCl2 and 100% LiCl at 1073 K, the departures from the recommended data sets are, respectively, +0.64% and -0.45%.",
CaCl2-MgCl2,0-100,+E,1020,1080,,10.193,-19089.82,,,,"For 100% MgCl2, the departures from the recommended data set are: 1020 K, -1.1%, 1080 K, +1.4%.",
CaCl2-MgCl2,20-80,+E,1000,1050,,7.812,-13709.11,,,,,
CaCl2-MgCl2,40-60,+E,980,1040,,11.46,-15654.7,,,,,
CaCl2-MgCl2,60-40,+E,1000,1050,,6.449,-10517.92,,,,,
CaCl2-MgCl2,80-20,+E,1050,1090,,26.585,-22438.33,,,,,
CaCl2-MgCl2,100-0,+E,1100,1170,,14.058,-16999.04,,,,"For 100% CaCl2, the departures from the recommended data set are: 1080 K, -1.4%, 1170 K, -3.8%.",
CaCl2-NaCl,0-100,+E,1090,1170,,8.198,-7293.67,,,,"For 100% NaCl, the departures from the recommended data set are: 1090 K, +1.0%, 1170 K, +0.9%.",
CaCl2-NaCl,11.5-88.5,+E,1060,1080,,7.61,-8069.82,,,,,
CaCl2-NaCl,26.4-73.6,+E,980,1080,,12.129,-13831.28,,,,,
CaCl2-NaCl,48.2-51.8,+E,830,1080,,19.031,-19042.12,,,,,
CaCl2-NaCl,66.7-33.3,+E,970,1070,,19.203,-19732.91,,,,,
CaCl2-NaCl,100-0,+E,1080,1130,,21.218,-20593.99,,,,"For 100% CaCl2, the departures from the recommended data set are: 1080 K, -0.26%, 1130 K, +0.86%.",
CaCl2-PrCl3,0-100,+E,1071,1262,,14.69999,-24198.07,,,,"For 100% PrCl3, the results have been advanced as the recommended data set.",
CaCl2-PrCl3,25.1-74.9,+E,1019,1254,,13.51362,-22039.88,,,,,
CaCl2-PrCl3,35.2-64.8,+E,1001,1272,,15.67959,-22702.18,,,,,
CaCl2-PrCl3,50.3-49.7,+E,937,1265,,19.9979,-24167.98,,,,,
CaCl2-PrCl3,62.5-37.5,+E,979,1269,,18.63543,-22545.57,,,,,
CaCl2-PrCl3,74.2-25.8,+E,977,1269,,18.34112,-21646.5,,,,,
CaCl2-PrCl3,87.3-12.7,+E,1051,1256,,15.5015,-19053.84,,,,,
CaCl2-PrCl3,100-0,+E,1073,1250,,14.57292,-17489.45,,,,"For 100% CaCl2, the departures from the recommended data set are: 1080 K -3.4%, 1250 K -6.5%",
CaCl2-RbCl,0-100,+E,1073,1173,,6.984,-12195.31,,,,"For 100% RbCl, the departures from the recommended data set are: 1080 K, +3.5%, 1170 K, +1.6%.",
CaCl2-RbCl,10-90,+E,1073,1173,,8.421,-15157.21,,,,,
CaCl2-RbCl,20-80,+E,1073,1173,,9.151,-17007.83,,,,,
CaCl2-RbCl,30-70,DP,,,,1.49,1173K,,,,,
CaCl2-RbCl,40-60,DP,,,,1.4,1173K,,,,,
CaCl2-RbCl,50-50,DP,,,,1.38,1173K,,,,,
CaCl2-RbCl,60-40,DP,,,,1.4,1173K,,,,,
CaCl2-RbCl,70-30,+E,1073,1173,,4.997,-11480.25,,,,,
CaCl2-RbCl,80-20,+E,1073,1173,,7.376,-13974.38,,,,,
CaCl2-RbCl,90-10,+E,1073,1173,,8.276,-13609.94,,,,,
CaCl2-RbCl,100-0,+E,1073,1173,,11.086,-14842.99,,,,"For 100% CaCl2, the departures from the recommended data set are: 1080 K, -1.1%, 1170 K, +1.8%.",
CaCl2-SrCl2,0-100,+E,1180,1320,,12.084,-17617.45,,,,"For 100% SrCl2, the departures from the recommended data set are: 1180 K, -5.4%, 1320 K, -8.7%.",
CaCl2-SrCl2,58.8-41.2,+E,1180,1320,,10.031,-14842.15,,,,,
CaCl2-SrCl2,100-0,+E,1180,1320,,10.847,-14940.48,,,,"For 100% CaCl2, the departures from the recommended data set are: 1180 K, -8.2%, 1300 K, -12.8%.",
CaCrO4-KCl-LiCl,7.3-19.0-73.7,+E,760,970,,10.3803,-20221.61,,,,,
CaCrO4-KCl-LiCl,8.2-47.6-44.2,+E,760,970,,15.9493,-22127.87,,,,,
CaCrO4-KCl-LiCl,9.1-57.3-33.6,+E,820,970,,22.0244,-29132.84,,,,,
CaCrO4-KCl-LiCl,10.6-36.6-52.8,+E,820,970,,5.99566,-18362.63,,,,,
CaCrO4-KCl-LiCl,11.0-7.7-81.3,+E,820,970,,7.09648,-13963.92,,,,,
CaCrO4-LiCl,6.36-93.64,+E,860,970,,6.6534,-8261.03,,,,,
CaF2,100,+E,1690,1850,1.5%,16.89932,-14194.2,,,,"CaF2: Recommended data, shift from previous evaluation.",
CaF2-CaO,46.7-53.3,+E,1720,1960,,99.0338,-49175.37,,,,,
CaF2-CaO,62.6-37.4,+E,1720,1960,,117.926,-48719.31,,,,,
CaF2-CaO,80.3-19.7,+E,1720,1960,,343.246,-16390.26,,,,,
CaF2-CaO,93.2-6.8,+E,1720,1960,,66.8413,-38214.37,,,,,
CaF2-CaO,96.6-3.4,+E,1720,1960,,34.883,-27213.61,,,,,
CaF2-LiF,0.0-100.0,+E,1150,1340,,20.471,-7768.14,,,,"For 100% LiF, the departures from the recommended data set are: 1150 K, +4.2%,1320 K, +7.8%.",
CaF2-LiF,7.0-93.0,+E,1130,1340,,19.474,-8150.99,,,,,
CaF2-LiF,14.0-86.0,+E,1090,1340,,22.01,-11237.58,,,,,
CaF2-LiF,20.0-80.0,+E,1090,1340,,25.06,-12118.74,,,,,
CaF2-LiF,30.0-70.0,+E,1160,1340,,19.399,-10911.64,,,,,
CaF2-MgF2,0-100,+E,1528,1879,,13.8212,-15102.60,,,,"For 100% MgF2, the accuracy is: about 3%. New system.",
CaF2-MgF2,30-70,+E,1724,1819,,14.84693,-16719.02,,,,,
CaF2-MgF2,50-50,+E,1723,1827,,14.48595,-16579.67,,,,,
CaF2-MgF2,70-30,+E,1728,1815,,14.50646,-15189.71,,,,,
CaF2-MgF2,100-0,+E,1693,1853,,15.68204,-13238.82,,,,"For 100% CaF2, the accuracy is: about 3%. New system.",
CaF2-MgO,68.8-31.2,+E,1670,1950,,109.855,-45091.72,,,,,
CaF2-MgO,100-0,DP,,,,6.81,1973K,,,,"For 100% CaF2 at 1973 K, the departure from the recommeded data set is +0.15%.",
CaF2-NaF,51.8-48.2,+E,1180,1360,,17.813,-12760.58,,,,,
CaF2-Na3AlF6,0-100,+E,1270,1350,,8.896,-12238.82,,,,"For 100% Na3AlF6, the results have been advanced as the recommended data set.",
CaF2-Na3AlF6,12.3-87.7,+E,1270,1350,,9.6206,-13304.51,,,,,
CaF2-Na3AlF6,23.0-77.0,+E,1270,1350,,9.77672,-13692.79,,,,,
CaF2-Na3AlF6,32.3-67.7,+E,1270,1350,,9.67876,-13678.14,,,,,
CaF2-SrF2,30-70,+E,1744,1851,,13.98717,-12919.67,,,,,
CaF2-SrF2,50-50,+E,1733,1820,,14.99463,-13607.45,,,,,
CaF2-SrF2,70-30,+E,1728,1798,,14.37298,-12424.57,,,,"For 100% CaF2 and 100% SrF2, the accuracies are: about 3%. New system.",
CaF2-TiO2,80-20,P2,1470,1870,,-92.214,0.110266,-3.114E-5,,,,
CaF2-TiO2,95-5,P2,1470,1870,,-107.518,0.12866,-3.665E-5,,,,
CaF2-V2O5,93-7,+E,1670,1870,,14.4582,-5655.61,,,,,
CaF2-V2O5,98-2,P2,1470,1590,,224.209,-0.30798,1.0656E-4,,,,
CaF2-V2O5,98-2,P2,1600,1870,,-119.657,0.14138,-3.921E-5,,,,
CaF2-ZrO2,89.87-10.13,+E,1670,1990,,162.302,-54016.34,,,,,
CaI2,100,+E,1059,1287,2%,7.843,-16912.01,,,,,
CaO,100,DP,,,,40,2853K,,,,The conductivity is at the m.pt. and is probably not reliable to better than +/- 50%.,
CaO-KOH-K2CO3,5.1-93.2-1.7,+E,680,860,,9.40357,-8793.24,,,,,
CaO-KOH-K2CO3,10.2-88.1-1.7,+E,680,860,,8.48049,-9060.6,,,,,
CaO-NaOH-Na2CO3,1.6-96.3-2.1,+E,780,860,,14.0613,-10022.1,,,,,
CaSb2O4-Sb2O3,15-0 CaSb2O4,I2,1033,,,0.0443,0.005402,-3.97E-4,,,"For 100% Sb2O3 at 1033 K, the departure from the recommended data set is +0.3%.",
CaSb2O6-Sb2O3,15-0 CaSb2O6,I1,1033,,,0.0446,-8.227E-4,,,,"For 100% Sb2O3 at 1033 K, the departure from the recommended data set is +0.3%.",
Ca4Sb8O23-Sb2O3,15-0 Ca4Sb8O23,I2,1033,,,0.05,2.871E-4,-6.89E-5,,,"For 100% Sb2O3 at 1033 K, the departure from the recommended data set is +0.3%.",
Cd(NO3)2-CsNO3,21.2-78.8,+E,550,590,,15.843,-19552.16,,,,,
Cd(NO3)2-CsNO3,23.1-76.9,+E,510,590,,16.95,-19974.75,,,,,
Cd(NO3)2-CsNO3,25-75,+E,490,590,,21.248,-21087.71,,,,,
Cd(NO3)2-CsNO3,27-73,+E,470,590,,27.233,-22317.83,,,,,
Cd(NO3)2-CsNO3,29-71,+E,450,590,,37.964,-23824.09,,,,,
Cd(NO3)2-CsNO3,31.1-68.9,+E,450,590,,36.311,-23677.65,,,,,
Cd(NO3)2-CsNO3,33.3-66.7,+E,450,590,,36.583,-23752.97,,,,,
Cd(NO3)2-CsNO3,35.6-64.4,+E,450,590,,38.351,-24020.75,,,,,
Cd(NO3)2-CsNO3,37.9-62.1,+E,450,590,,43.343,-24663.84,,,,,
Cd(NO3)2-CsNO3,40.4-59.6,+E,430,590,,74.98,-27221.56,,,,,
Cd(NO3)2-CsNO3,42.9-57.1,+E,430,590,,106.16,-28886.82,,,,,
Cd(NO3)2-CsNO3,48.1-51.9,+E,470,590,,72.797,-27514.44,,,,,
Cd(NO3)2-CsNO3,53.8-46.2,+E,510,590,,58.677,-26974.7,,,,,
Cd(NO3)2-CsNO3,60-40,+E,550,590,,58.669,-27497.71,,,,,
Cd(NO3)2-CsNO3,66.7-33.3,+E,570,590,,111.,-31393.08,,,,,
Cd(NO3)2-KNO3,5.3-94.7,DP,,,,0.56,593.2K,,,,,
Cd(NO3)2-KNO3,11.2-88.8,+E,573,593,,30.749,-20029.14,,,,,
Cd(NO3)2-KNO3,14.3-85.7,+E,553,593,,20.304,-18171.42,,,,,
Cd(NO3)2-KNO3,17.7-82.3,+E,533,593,,16.587,-17351.34,,,,,
Cd(NO3)2-KNO3,21.3-78.7,+E,493,593,,28.998,-20263.45,,,,,
Cd(NO3)2-KNO3,25.0-75.0,+E,453,593,,61.096,-23924.51,,,,,
Cd(NO3)2-KNO3,27.0-73.0,+E,473,593,,49.333,-23045.86,,,,,
Cd(NO3)2-KNO3,29.1-70.9,+E,453,593,,66.412,-24585.6,,,,,
Cd(NO3)2-KNO3,31.2-68.8,+E,493,593,,40.2,-22418.25,,,,,
Cd(NO3)2-KNO3,33.4-66.6,+E,473,593,,51.822,-23773.89,,,,,
Cd(NO3)2-KNO3,35.2-64.8,+E,473,593,,57.977,-24451.71,,,,,
Cd(NO3)2-KNO3,38.0-62.0,+E,453,593,,94.14,-26849.18,,,,,
Cd(NO3)2-KNO3,40.4-59.6,+E,473,593,,100.02,-27388.92,,,,,
Cd(NO3)2-KNO3,42.9-57.1,+E,453,593,,240.02,-31629.48,,,,,
Cd(NO3)2-KNO3,45.0-55.0,+E,453,593,,325.84,-33278.42,,,,,
Cd(NO3)2-KNO3,48.2-51.8,+E,453,593,,453.19,-35104.35,,,,,
Cd(NO3)2-KNO3,51.0-49.0,+E,453,593,,492.01,-36020.66,,,,,
Cd(NO3)2-KNO3,53.9-46.1,P2,453.2,593.2,,0.8327,-0.004559,6.115E-6,,,,
Cd(NO3)2-KNO3,60.0-40.0,P2,453.2,593.2,,1.027,-0.005167,6.447E-6,,,,
Cd(NO3)2-LiNO3,0-100,+E,540,590,,49.484,-18280.2,,,,"For 100% LiNO3, the departures from the recommended data set are: 550 K, -2.4%, 590 K, +3.7%.",
Cd(NO3)2-LiNO3,5.3-94.7,+E,540,590,,66.696,-21045.87,,,,,
Cd(NO3)2-LiNO3,11.1-88.9,+E,540,590,,53.167,-20830.81,,,,,
Cd(NO3)2-LiNO3,14.3-85.7,+E,520,590,,41.979,-20096.09,,,,,
Cd(NO3)2-LiNO3,17.6-82.4,+E,520,590,,61.961,-22422.43,,,,,
Cd(NO3)2-LiNO3,21.2-78.8,+E,520,590,,65.013,-23035.82,,,,,
Cd(NO3)2-LiNO3,25.0-75.0,+E,500,590,,91.914,-24952.12,,,,,
Cd(NO3)2-LiNO3,27.0-73.0,+E,500,590,,105.45,-25839.98,,,,,
Cd(NO3)2-LiNO3,29.0-71.0,+E,500,590,,133.12,-27288.5,,,,,
Cd(NO3)2-LiNO3,31.1-68.9,+E,480,590,,186.2,-29145.39,,,,,
Cd(NO3)2-LiNO3,33.3-66.7,+E,480,590,,269.74,-31284.29,,,,,
Cd(NO3)2-LiNO3,35.1-64.9,+E,480,590,,409.32,-33497.66,,,,,
Cd(NO3)2-LiNO3,36.5-63.5,+E,480,590,,472.71,-34330.29,,,,,
Cd(NO3)2-LiNO3,37.9-62.1,+E,500,590,,426.,-34288.45,,,,,
Cd(NO3)2-LiNO3,40.4-59.6,+E,510,590,,363.56,-33736.16,,,,,
Cd(NO3)2-LiNO3,42.9-57.1,+E,540,590,,385.52,-34367.95,,,,,
Cd(NO3)2-LiNO3,45.4-54.4,+E,540,590,,389.9,-34824.01,,,,,
Cd(NO3)2-LiNO3,48.1-51.9,+E,580,590,,2718.7,-44521.43,,,,,
Cd(NO3)2-LiNO3,53.8-46.2,+E,580,590,,1196.8,-41244.47,,,,,
Cd(NO3)2-NaNO3,11.1-88.9,+E,553,593,,17.562,-15228.76,,,,,
Cd(NO3)2-NaNO3,17.6-82.4,+E,533,593,,27.097,-18065.56,,,,,
Cd(NO3)2-NaNO3,21.2-78.8,+E,533,593,,38.739,-20154.67,,,,,
Cd(NO3)2-NaNO3,25.0-75.0,+E,513,593,,41.016,-20830.81,,,,,
Cd(NO3)2-NaNO3,27.0-73.0,+E,513,593,,43.718,-21414.91,,,,,
Cd(NO3)2-NaNO3,29.0-71.0,+E,513,573,,49.976,-22338.75,,,,,
Cd(NO3)2-NaNO3,31.1-68.9,+E,493,593,,86.836,-25167.18,,,,,
Cd(NO3)2-NaNO3,33.3-66.7,+E,473,593,,144.24,-27932.85,,,,,
Cd(NO3)2-NaNO3,35.6-64.4,+E,453,593,,297.8,-31552.07,,,,,
Cd(NO3)2-NaNO3,37.9-62.1,+E,453,593,,310.4,-32037.42,,,,,
Cd(NO3)2-NaNO3,40.4-59.6,P2,453.2,593.2,,-0.2086,-9.469E-4,3.305E-6,,,,
Cd(NO3)2-NaNO3,42.9-57.1,+E,453,593,,403.55,-33902.26,,,,,
Cd(NO3)2-NaNO3,45.5-54.5,P2,453.2,593.2,,0.3466,-0.002992,5.049E-6,,,,
Cd(NO3)2-NaNO3,47.1-52.9,P2,453.2,593.2,,0.4227,-0.003253,5.244E-6,,,,
Cd(NO3)2-NaNO3,49.3-50.7,P2,453.2,593.2,,0.5952,-0.00388,5.767E-6,,,,
Cd(NO3)2-NaNO3,50.9-49.1,P2,453.2,593.2,,0.5426,-0.003637,5.468E-6,,,,
Cd(NO3)2-NaNO3,53.8-46.2,P2,473.2,593.2,,0.8761,-0.0049,6.573E-6,,,,
Cd(NO3)2-NaNO3,60.0-40.0,+E,533,593,,449.76,-36966.26,,,,,
Cd(NO3)2-RbNO3,0-100,DP,,,,0.438,593.2K,,,,"For 100% RbNO3 at 593.2 K, the departure from the recommended data set is +5.0%.",
Cd(NO3)2-RbNO3,5.3-94.7,+E,553,593,,669.95,-35299.32,,,,,
Cd(NO3)2-RbNO3,11.2-88.8,+E,513,593,,29.178,-21165.12,,,,,
Cd(NO3)2-RbNO3,17.7-82.3,+E,453,593,,50.516,-23895.22,,,,,
Cd(NO3)2-RbNO3,21.3-78.7,+E,453,593,,53.717,-24351.29,,,,,
Cd(NO3)2-RbNO3,23.1-76.9,+E,453,593,,52.192,-24322.,,,,,
Cd(NO3)2-RbNO3,25.0-75.0,+E,453,593,,56.666,-24761.33,,,,,
Cd(NO3)2-RbNO3,27.0-73.0,+E,453,593,,65.005,-25416.13,,,,,
Cd(NO3)2-RbNO3,29.1-70.9,+E,453,593,,82.617,-26556.29,,,,,
Cd(NO3)2-RbNO3,31.2-68.8,+E,453,593,,79.803,-26529.1,,,,,
Cd(NO3)2-RbNO3,33.4-66.6,+E,453,593,,73.291,-26258.39,,,,,
Cd(NO3)2-RbNO3,35.6-64.4,+E,453,593,,85.819,-27070.93,,,,,
Cd(NO3)2-RbNO3,38.0-62.0,+E,453,593,,76.972,-26634.12,,,,,
Cd(NO3)2-RbNO3,40.4-59.6,+E,453,593,,96.334,-27914.44,,,,,
Cd(NO3)2-RbNO3,42.9-57.1,+E,453,593,,113.86,-28863.81,,,,,
Cd(NO3)2-RbNO3,45.5-54.5,+E,493,593,,53.254,-25556.3,,,,,
Cd(NO3)2-RbNO3,48.2-51.8,+E,513,593,,51.874,-25617.39,,,,,
Cd(NO3)2-RbNO3,51.0-49.0,+E,533,593,,69.386,-27395.62,,,,,
Cd(NO3)2-RbNO3,53.9-46.1,+E,553,593,,50.37,-26104.41,,,,,
Cd(NO3)2-RbNO3,60.0-40.0,+E,573,593,,82.012,-29070.08,,,,,
Cd(NO3)2-RbNO3,66.7-33.3,DP,,,,0.199,593.2K,,,,,
Cd(NO3)2-TlNO3,0-100,+E,490,570,,7.7826,-12203.68,,,,"For 100% TlNO3, the departures from the recommended data set are: 490 K, +4.4%, 560 K, +1.3%.",
Cd(NO3)2-TlNO3,5.3-94.7,+E,460,570,,8.9176,-13096.14,,,,,
Cd(NO3)2-TlNO3,8.1-91.9,+E,460,570,,11.073,-14201.99,,,,,
Cd(NO3)2-TlNO3,11.1-88.9,+E,440,570,,11.459,-14493.62,,,,,
Cd(NO3)2-TlNO3,14.3-85.7,+E,430,570,,16.003,-16175.61,,,,,
Cd(NO3)2-TlNO3,17.6-82.4,+E,400,570,,20.02,-17338.79,,,,,
Cd(NO3)2-TlNO3,21.2-78.8,+E,400,570,,24.891,-18535.43,,,,,
Cd(NO3)2-TlNO3,23.1-76.9,+E,400,530,,37.918,-20280.19,,,,,
Cd(NO3)2-TlNO3,25-75,+E,430,570,,20.668,-17959.7,,,,,
Cd(NO3)2-TlNO3,27-73,+E,430,570,,22.657,-18499.87,,,,,
Cd(NO3)2-TlNO3,29-71,+E,430,570,,24.024,-18919.11,,,,,
Cd(NO3)2-TlNO3,31.1-68.9,+E,390,570,,25.745,-19483.12,,,,,
Cd(NO3)2-TlNO3,33.3-66.7,+E,440,570,,29.436,-20339.18,,,,,
Cd(NO3)2-TlNO3,35.6-64.4,+E,430,570,,47.393,-22644.19,,,,,
Cd(NO3)2-TlNO3,37.9-62.1,+E,470,570,,28.761,-20614.91,,,,,
Cd(NO3)2-TlNO3,40.4-59.6,+E,470,570,,34.945,-21719.51,,,,,
Cd(NO3)2-TlNO3,42.9-57.1,+E,490,570,,32.887,-21694.4,,,,,
Cd(NO3)2-TlNO3,48.1-51.9,+E,510,570,,46.041,-23840.83,,,,,
Cd(NO3)2-TlNO3,53.8-46.2,+E,550,570,,32.21,-22943.77,,,,,
Cd(PO3)2,100,+E,1190,1270,,1003.04,-99911.41,,,,,
CdBr2,100,+E,849,1055,1.5%,5.488,-11502.01,,,,,
CdBr2-CdCl2,0-100,+E,873,913,,6.724,-9001.61,,,,"For 100% CdCl2, the departures from the recommended data set are: 870 K, -0.34%, 910 K, -0.14%.",
CdBr2-CdCl2,10-90,+E,873,913,,9.884,-12281.92,,,,,
CdBr2-CdCl2,20-80,+E,873,913,,10.311,-13041.75,,,,,
CdBr2-CdCl2,30-70,+E,873,913,,10.805,-13818.73,,,,,
CdBr2-CdCl2,40-60,+E,873,913,,11.363,-14601.57,,,,,
CdBr2-CdCl2,50-50,+E,873,913,,13.945,-16530.84,,,,,
CdBr2-CdCl2,60-40,+E,873,913,,14.963,-17460.54,,,,,
CdBr2-CdCl2,70-30,+E,873,913,,22.356,-20817.84,,,,,
CdBr2-CdCl2,80-20,+E,873,913,,29.171,-23160.92,,,,,
CdBr2-CdCl2,90-10,+E,873,913,,39.268,-25754.62,,,,,
CdBr2-CdCl2,100-0,+E,873,913,,44.674,-27086.83,,,,"For 100% CdBr2, the departures from the recommended data set are: 890 K, -5.6%, 910 K, +3.7%.",
CdBr2-KBr,20-80,+E,890,1020,,5.488,-11581.51,,,,,
CdBr2-KBr,30-70,+E,890,1020,,5.586,-12696.98,,,,,
CdBr2-KBr,37-63,+E,890,1020,,5.478,-12435.06,,,,,
CdBr2-KBr,47-53,+E,890,1020,,4.806,-11122.51,,,,,
CdBr2-KBr,57-43,+E,890,1020,,4.401,-9886.96,,,,,
CdBr2-KBr,74-26,+E,890,1020,,4.366,-9507.88,,,,,
CdBr2-KBr,88-12,+E,890,1020,,4.856,-10405.78,,,,,
CdBr2-KBr,100-0,+E,890,1020,,5.728,-11842.59,,,,"For 100% CdBr2, the departures from the recommended data set are: 890 K, -0.34%, 1020 K, +0.25%.",
CdBr2-NaBr,6-94,+E,980,1070,,5.337,-6385.31,,,,,
CdBr2-NaBr,22-78,+E,830,1020,,6.562,-8963.11,,,,,
CdBr2-NaBr,32-68,+E,830,1020,,6.311,-9069.39,,,,,
CdBr2-NaBr,37-63,+E,780,1020,,6.352,-9389.05,,,,,
CdBr2-NaBr,52-48,+E,780,1020,,5.751,-9132.57,,,,,
CdBr2-NaBr,61.5-38.5,+E,780,1020,,5.836,-9630.47,,,,,
CdBr2-NaBr,74-26,+E,830,1020,,5.285,-9458.51,,,,,
CdBr2-NaBr,87-13,+E,830,1020,,5.356,-10276.91,,,,,
CdBr2-NaBr,100-0,+E,850,1020,,5.728,-11842.59,,,,"For 100% CdBr2, the departures from the recommended data set are: 850 K, -0.54%, 1020 K, +0.25%.",
CdBr2-ZnCl2,0-100 CdBr2,I3,873,,,0.2385,0.00665,6.483E-5,-4.216E-7,,"For 100% CdBr2 and 100% ZnCl2 at 873 K, the departures from the recommended data sets are, respectively, +0.4% and -10%.",
CdCl2,100,+E,845,1082,1%,6.365,-8577.34,,,,,
CdCl2-CdI2,0-100,+E,680,965,,23.327,-26535.79,,,,"For 100% CdI2, the departures from the recommended data set are: 680 K, -0.35%, 960 K, +1.6%.",
CdCl2-CdI2,25.0-75.0,+E,650,965,,12.4012,-19960.11,,,,,
CdCl2-CdI2,50.0-50.0,+E,695,965,,9.2762,-15980.22,,,,,
CdCl2-CdI2,75.0-25.0,+E,785,965,,7.3685,-12478.15,,,,,
CdCl2-CdI2,100-0,+E,860,965,,6.9148,-9200.35,,,,"For 100% CdCl2, the departures from the recommended data set are: 870 K, -0.34%, 960 K, +0.50%.",
CdCl2-CsCl,50-50,+E,823,873,,240.83,-14255.96,,,,,
CdCl2-KCl,16.1-83.9,+E,970,990,,2097.4,-58749.78,,,,,
CdCl2-KCl,20.4-79.6,+E,920,990,,35.437,-25147.1,,,,,
CdCl2-KCl,25.2-74.8,+E,880,990,,7.732,-13161.41,,,,,
CdCl2-KCl,30.8-69.2,+E,850,990,,7.23,-12912.46,,,,,
CdCl2-KCl,33.5-66.5,+E,850,990,,7.263,-12902.84,,,,,
CdCl2-KCl,40.8-59.2,+E,850,990,,6.573,-12003.68,,,,,
CdCl2-KCl,46.0-54.0,+E,850,990,,6.424,-11593.22,,,,,
CdCl2-KCl,50.6-49.4,+E,850,990,,5.883,-10540.93,,,,,
CdCl2-KCl,60.6-39.4,+E,850,990,,6.448,-10551.81,,,,,
CdCl2-KCl,67.6-32.4,+E,850,990,,6.969,-10778.16,,,,,
CdCl2-KCl,71.0-29.0,+E,850,990,,7.305,-10993.23,,,,,
CdCl2-KCl,79.7-20.3,+E,850,990,,7.824,-11081.09,,,,,
CdCl2-KCl,90.5-9.5,+E,850,990,,7.665,-10478.58,,,,,
CdCl2-KCl,100-0,+E,850,990,,6.724,-9001.61,,,,"For 100% CdCl2, the departures from the recommended data set are: 870 K, -0.34%, 960 K, +0.18%.",
CdCl2-LiCl,0-100,+E,900,1020,,12.6,-5606.65,,,,"For 100% LiCl, the departures from the recommended data set are: 900 K, +2.4%,1020 K, +1.7%.",
CdCl2-LiCl,25.0-75.0,+E,850,1020,,11.3,-7740.53,,,,,
CdCl2-LiCl,50.0-50.0,+E,810,1020,,10.3,-9037.59,,,,,
CdCl2-LiCl,75.0-25.0,+E,800,1020,,9.09,-9497.84,,,,,
CdCl2-LiCl,100-0,+E,860,1020,,6.915,-9199.93,,,,"For 100% CdCl2, the departures from the recommended data set are: 870 K, -0.34%, 1020 K, +0.95%.",
CdCl2-NaCl,40-60,+E,823,973,,8.234,-9799.09,,,,,
CdCl2-NaCl,50-50,+E,823,973,,7.896,-9571.06,,,,,
CdCl2-NaCl,60-40,+E,823,973,,8.367,-10046.79,,,,,
CdCl2-PbBr2,0-100 PbBr2,I4,873,,,5.351,0.008116,0.001597,-4.561E-5,2.209E-7,,Function produces value(s) below zero.
CdCl2-PbCl2,0.0-100.0,+E,775,790,,29.965,-19513.67,,,,"For 100% PbCl2, the departures from the recommended data set are: 775 K, -1.15%, 790 K, -0.32%.",
CdCl2-PbCl2,14.4-85.6,+E,755,790,,53.925,-22605.27,,,,,
CdCl2-PbCl2,27.5-72.5,+E,735,790,,33.885,-19360.95,,,,,
CdCl2-PbCl2,38.2-61.8,+E,735,790,,31.359,-18620.79,,,,,
CdCl2-PbCl2,50.3-49.7,+E,735,790,,22.671,-16795.69,,,,,
CdCl2-PbCl2,60.3-39.7,+E,755,790,,28.062,-18318.28,,,,,
