Repository: Simongolus/molten-salt-ai-electrolyte-discovery.

Data from: NIST Properties of Molten Salts Database (formerly SRD 27)

Introduction

NIST distributed the NIST Properties of Molten Salts Database from
1990 to 2004. As part of the NIST Standard Reference Data Program, the
database was designated as Standard Reference Database 27 or SRD
27. Since the database has not been actively maintained since 1991 the
SRD designation has been dropped. The database was distributed as a
program for DOS(1) compatible operating systems. To enable use of the
data on modern systems, the data have been extracted into comma
separated variable (CSV) files. The CSV format should be readable by
various programs and provides a stable format for long term

File: data/raw/nist/conductivity-csv.txt (part 4 of 7)
Al2O3-Na3AlF6-SiO2,12-86-2,DP,,,,2.18,1273K,,,,,
Al2O3-Na3AlF6-SiO2,12-84-4,DP,,,,2.15,1273K,,,,,
Al2O3-Na3AlF6-SiO2,12-82-6,DP,,,,2.1,1273K,,,,,
As2S3-K2S,30-70,+E,770,980,,5106.57,-84673.02,,,,,
GaI3,100,+E,625,673,3%,6.145E-5,15751.35,,,,,
GdBr3,100,+E,1073,1115,2%,10.48,-28202.31,,,,,
GdCl3,100,+E,920,1240,2%,13.058,-26564.66,,,,,
GdCl3-KCl,100-0 KCl,I4,1073,,,56.045,0.33644,-0.0065331,-2.8231E-5,1.1376E-6,"UNITS of k are: ohm-1 cm+2 mol-1 (MOLAR CONDUCTANCE). For 100% KCl and GdCl3 at 1073 K, the departures from best values data sets are, -1.4% and 10.5%.",
GdCl3-NaCl,0-100 NaCl,I4,1073,,,57.12,0.8094,6.903E-4,-1.8536E-4,1.7704E-6,"UNITS of k are: ohm-1 cm+2 mol-1 (MOLAR CONDUCTANCE). For 100% NaCland GdCl3 at 1073 K, the departures from best values data sets are, -0.8% and 10.5%.",
GdI3,100,+E,1233,1331,5%,5.491,-26136.63,,,,,
GdI3-KI,0-100,+E,1247,1331,,6.291,-12717.48,,,,"For 100% KI, the departures from the recommended data set are: 1250 K, +3.5%, 1330 K, +5.3%.",
GdI3-KI,10-90,+E,1247,1331,,6.097,-14321.23,,,,,
GdI3-KI,20-80,+E,1247,1331,,5.331,-15108.68,,,,,
GdI3-KI,30-70,+E,1247,1331,,6.78,-19636.68,,,,,
GdI3-KI,40-60,+E,1247,1331,,4.781,-17415.35,,,,,
GdI3-KI,50-50,+E,1247,1331,,4.339,-17622.88,,,,,
GdI3-KI,60-40,+E,1247,1331,,3.864,-17647.15,,,,,
GdI3-KI,70-30,+E,1247,1331,,4.213,-19847.97,,,,,
GdI3-KI,80-20,+E,1247,1331,,3.596,-19231.66,,,,,
GdI3-KI,90-10,+E,1247,1331,,5.21,-24342.08,,,,,
GdI3-KI,100-0,+E,1247,1331,,5.491,-26136.63,,,,"For 100% GdI3, the results have been advanced as the recommended data set.",
GdI3-NaI,0-100,+E,1233,1325,,5.48763,-6012.93,,,,"For 100% NaI, the departures from the recommended data set are: 1230 K, -0.9%,1320 K, -3.6%.",
GdI3-NaI,10-90,+E,1233,1325,,5.3399,-8648.89,,,,,
GdI3-NaI,20-80,+E,1233,1325,,5.24478,-10755.57,,,,,
GdI3-NaI,30-70,+E,1233,1325,,4.50083,-11038.,,,,,
GdI3-NaI,40-60,+E,1233,1325,,4.60212,-13089.03,,,,,
GdI3-NaI,50-50,+E,1233,1325,,4.86809,-15432.11,,,,,
GdI3-NaI,60-40,+E,1233,1325,,4.06092,-15442.15,,,,,
GdI3-NaI,70-30,+E,1233,1325,,4.49846,-18358.86,,,,,
GdI3-NaI,80-20,+E,1233,1325,,6.55091,-24348.78,,,,,
GdI3-NaI,90-10,+E,1233,1325,,5.23332,-23890.2,,,,,
GdI3-NaI,100-0,+E,1233,1325,,5.491,-26136.63,,,,"For 100% GdI3, the results have been advanced as the recommended data set.",
GeO2,100,+E,1389,1623,20%,29.758,-158814.74,,,,,
GeS,100,+E,873.2,1073.2,50%,114.82,-62773.6,,,,,
GeS2-K2S,38.21-61.79,+E,923.2,1123.2,,60.4044,-40651.17,,,,,
GeS2-K2S,45-55,+E,920,1120,,46.9328,-34993.05,,,,,
GeS2-K2S,50-50,+E,880,1120,,73.486,-35983.84,,,,,
GeS2-K2S,60-40,+E,880,1120,,20.9123,-33723.19,,,,,
GeS2-K2S,70-30,+E,880,1120,,61.5385,-45949.46,,,,,
GeS2-K2S,83.4-16.6,P2,880,1120,,1.0053,-0.002733,1.835E-6,,,,
HgBr2,100,+E,520,610,3%,0.020134,-21038.34,,,,HgBr2: Accuracy upgraded.,
HgBr2-HgI2,0-100,P2,550,800,,0.09357,-1.54E-4,5.694E-8,,,"For 100% HgI2, the departures from the recommended data set are: 550 K, -10%, 600 K, -3%.",
HgBr2-HgI2,11-89,P2,550,800,,0.09275,-1.641E-4,7.12E-8,,,,
HgBr2-HgI2,23-77,P4,550,800,,0.1483,-3.708E-4,8.75E-8,5.027E-10,-3.867E-13,,
HgBr2-HgI2,34-66,P4,550,800,,0.05367,-9.82E-5,1.698E-8,1.182E-10,-1.034E-13,,
HgBr2-HgI2,51-49,P3,500,800,,-0.1618,7.631E-4,-1.117E-6,5.273E-10,,,
HgBr2-HgI2,69-31,P3,500,800,,-0.03167,1.338E-4,-1.627E-7,6.003E-11,,,
HgBr2-HgI2,77-23,P3,500,800,,-0.0228,9.436E-5,-1.118E-7,3.975E-11,,,
HgBr2-HgI2,83-17,P2,500,800,,-0.009766,3.37E-5,-2.498E-8,,,,
HgBr2-HgI2,88-12,P2,500,800,,-0.00735,2.471E-5,-1.808E-8,,,,
HgBr2-HgI2,92-8,P2,550,800,,-0.005707,1.851E-5,-1.32E-8,,,,
HgBr2-HgI2,95-5,P2,550,800,,-0.006253,1.933E-5,-1.334E-8,,,,
HgBr2-HgI2,99-1,P2,550,800,,-0.002932,9.332E-6,-6.494E-9,,,,
HgBr2-HgI2,100-0,+E,550,650,,0.0075834,-16628.75,,,,"For 100% HgBr2, the departures from the recommended data set are: 550 K, -1%, 650 K, -14%.",
HgBr2-HgI2,100-0,P4,655,800,,0.00114,-5.209E-6,2.388E-9,1.513E-11,-1.441E-14,,
HgBr2-KBr,1.34-57.1 KBr,I4,515.2,,,-0.01495,0.0224,-9.529E-4,2.057E-5,-1.652E-7,The departure of the conductance of 100% HgBr2 from the recommended data set at 515 K is approx. -2%.,
HgBr2-NaBr,0.18-7.5 NaBr,I3,515.2,,,-1.8104E-5,0.0040751,0.0020963,-1.5283E-4,,The departure of the conductance of 100% HgBr2 from the recommended data set at 515 K is approx. -2%.,
HgBr2-NH4Br,28.0-72.0,+E,580,640,,11.702,-14397.38,,,,,
HgBr2-NH4Br,31.0-69.0,+E,580,640,,16.587,-16201.56,,,,,
HgBr2-NH4Br,33.0-67.0,+E,530,640,,15.177,-15712.86,,,,,
HgBr2-NH4Br,35.0-65.0,+E,500,640,,24.82,-17966.81,,,,,
HgBr2-NH4Br,36.0-64.0,+E,500,640,,18.409,-16460.55,,,,,
HgBr2-NH4Br,38.0-62.0,+E,500,640,,18.848,-16491.93,,,,,
HgBr2-NH4Br,39.5-60.5,+E,500,640,,18.111,-16186.07,,,,,
HgBr2-NH4Br,41.0-59.0,+E,500,620,,16.166,-15461.81,,,,,
HgBr2-NH4Br,43.0-57.0,+E,480,620,,16.176,-15275.2,,,,,
HgBr2-NH4Br,45.0-55.0,+E,480,620,,22.988,-16863.48,,,,,
HgBr2-NH4Br,47.5-52.5,+E,480,620,,23.77,-16777.7,,,,,
HgBr2-NH4Br,50.0-50.0,+E,480,620,,20.539,-15935.03,,,,,
HgBr2-NH4Br,52.5-47.5,+E,480,620,,13.583,-13721.24,,,,,
HgBr2-NH4Br,55.0-45.0,+E,480,620,,16.343,-14432.53,,,,,
HgBr2-NH4Br,58.0-42.0,+E,480,620,,14.787,-13940.48,,,,,
HgBr2-NH4Br,60.0-40.0,+E,480,620,,17.337,-14581.07,,,,,
HgBr2-NH4Br,64.0-36.0,+E,480,620,,12.558,-13114.97,,,,,
HgBr2-NH4Br,68.0-32.0,+E,480,620,,12.752,-13304.09,,,,,
HgBr2-NH4Br,70.0-30.0,+E,480,620,,10.912,-12631.71,,,,,
HgBr2-NH4Br,71.0-29.0,+E,480,620,,11.96,-13183.59,,,,,
HgBr2-NH4Br,71.5-28.5,+E,500,620,,9.425,-12091.96,,,,,
HgBr2-NH4Br,72.5-27.5,+E,500,620,,8.499,-11533.39,,,,,
HgBr2-NH4Br,74.0-26.0,+E,500,620,,7.47,-11101.59,,,,,
HgBr2-NH4Br,76.0-24.0,+E,500,590,,7.891,-11477.74,,,,,
HgBr2-NH4Br,77.5-22.5,+E,500,590,,5.882,-10568.96,,,,,
HgBr2-NH4Br,79.0-21.0,+E,500,590,,5.705,-10729.21,,,,,
HgBr2-NH4Br,81.0-19.0,+E,500,590,,5.435,-10796.16,,,,,
HgBr2-NH4Br,83.0-17.0,+E,500,570,,3.373,-9027.97,,,,,
HgBr2-NH4Br,85.0-15.0,+E,500,570,,5.331,-11657.66,,,,,
HgBr2-NH4Br,88.0-12.0,+E,530,570,,1.874,-8084.88,,,,,
HgBr2-NH4Br,92.5-7.5,+E,530,570,,1.13,-8384.46,,,,,
HgBr2-NH4Br,94.0-6.0,+E,530,570,,0.8858,-8416.26,,,,,
HgBr2-NH4Br,100-0,P2,530,570,,-2.19,0.006589,-4.592E-6,,,The values for 100% HgBr2 are 2 orders of magnitude larger than those for the recommended data set.,
HgBr2-PbBr2,0.31-2.67 PbBr2,I3,515.2,,,-3.3344E-4,0.004834,0.001555,3.701E-4,,The departure of the conductance for 100% HgBr2 at 515 K from the recommended data set is approx. -2%.,
HgBr2-TlBr,0.033-6.70 TlBr,I3,515.2,,,1.6523E-4,0.004044,0.003105,-2.706E-4,,The departure of the conductance for 100% HgBr2 at 515 K from the recommended data set is approx. -2%.,
HgCl2,100,+E,550,630,3%,0.0070941,-24729.53,,,,,
HgCl2-HgI2,0-100,+E,550,570,,0.004331,8897.84,,,,"For 100% HgI2, the departures from the recommended data set are: 550 K, +7.0%,570 K, +7.1%.",
HgCl2-HgI2,10-90,+E,530,570,,0.01096,4684.48,,,,,
HgCl2-HgI2,20-80,+E,500,570,,0.008988,4938.46,,,,,
HgCl2-HgI2,30-70,+E,480,570,,0.012447,2443.5,,,,,
HgCl2-HgI2,40-60,DP,,,,0.016,480K,,,,,
HgCl2-HgI2,50-50,+E,480,570,,0.020749,-3282.4,,,,,
HgCl2-HgI2,60-40,+E,480,570,,0.019859,-5497.45,,,,,
HgCl2-HgI2,70-30,+E,500,570,,0.045409,-12378.57,,,,,
HgCl2-HgI2,80-20,+E,530,570,,1.6931,-31958.76,,,,,
HgCl2-HgI2,90-10,+E,550,570,,857.17,-63386.15,,,,,
HgCl2-Hg2Cl2,0.0-100.0,+E,800,1060,,12.652,-17481.88,,,,"For 100% Hg2Cl2, the results have been advanced as the recommended data set.",
HgCl2-Hg2Cl2,33.3-66.7,+E,780,860,,12.272,-18372.25,,,,,
HgCl2-Hg2Cl2,57.2-42.8,+E,760,860,,3.871,-14342.16,,,,,
HgCl2-Hg2Cl2,74.8-25.2,+E,700,940,,0.479286,-8719.18,,,,,
HgCl2-Hg2Cl2,88.9-11.1,+E,620,840,,0.104925,-14804.08,,,,,
HgCl2-Hg2Cl2,94.7-5.3,+E,540,700,,0.0553713,-21845.45,,,,,
HgCl2-NH4Cl,29.4-70.6,+E,530,570,,4.461,-7067.73,,,,,
HgCl2-NH4Cl,32.2-67.8,+E,530,570,,22.449,-14942.57,,,,,
HgCl2-NH4Cl,35.0-65.0,+E,500,570,,25.867,-15242.99,,,,,
HgCl2-NH4Cl,38.0-62.0,+E,500,570,,16.206,-12975.64,,,,,
HgCl2-NH4Cl,41.8-58.2,+E,500,570,,23.649,-14387.76,,,,,
HgCl2-NH4Cl,44.2-55.8,+E,500,570,,28.714,-15194.45,,,,,
HgCl2-NH4Cl,46.2-53.8,+E,550,570,,7.109,-8733.83,,,,,
HgCl2-NH4Cl,48.5-51.5,+E,500,570,,35.892,-16035.87,,,,,
HgCl2-NH4Cl,50.0-50.0,+E,500,570,,28.67,-15293.61,,,,,
HgCl2-NH4Cl,50.3-49.7,+E,500,570,,73.101,-19739.19,,,,,
HgCl2-NH4Cl,52.7-47.3,+E,500,570,,395.05,-27702.31,,,,,
HgCl2-NH4Cl,54.8-45.2,+E,500,570,,43.029,-17469.75,,,,,
HgCl2-NH4Cl,56.8-43.2,+E,500,570,,75.574,-19903.62,,,,,
HgCl2-NH4Cl,62.4-37.6,+E,500,570,,35.576,-16648.41,,,,,
HgCl2-NH4Cl,66.6-33.4,+E,500,570,,34.107,-17030.84,,,,,
HgCl2-NH4Cl,70.0-30.0,+E,500,570,,42.742,-18907.39,,,,,
HgCl2-NH4Cl,72.0-28.0,+E,500,570,,40.002,-17977.69,,,,,
HgCl2-NH4Cl,73.0-27.0,+E,500,570,,14.75,-12826.68,,,,,
HgCl2-NH4Cl,78.0-22.0,+E,530,570,,6.312,-9905.79,,,,,
HgCl2-NH4Cl,78.5-21.5,+E,530,570,,13.211,-13914.96,,,,,
HgCl2-NH4Cl,83.0-17.0,+E,530,570,,29.706,-18760.95,,,,,
HgCl2-NH4Cl,84.1-15.9,+E,530,570,,142.88,-27008.17,,,,,
HgCl2-NH4Cl,90.0-10.0,+E,530,570,,0.7074,-5104.98,,,,,
HgCl2-NH4Cl,94.9-5.1,+E,550,570,,8.892,-20900.68,,,,,
HgCl2-TlNO3,0-100,+E,498,523,,9.416,-13150.53,,,,"For 100% TlNO3, the results have been advanced as the recommended data set.",
HgCl2-TlNO3,10-90,+E,460,550,,11.5049,-14922.9,,,,,
HgCl2-TlNO3,20-80,+E,460,550,,14.3413,-16751.76,,,,,
HgCl2-TlNO3,30-70,+E,460,550,,19.1285,-18809.49,,,,,
HgCl2-TlNO3,40-60,+E,460,550,,21.9527,-20231.65,,,,,
HgCl2-TlNO3,50-50,+E,460,550,,14.7058,-19423.71,,,,,
HgI2,100,+E,530,650,2.5%,0.0017223,12789.45,,,,,
HgI2-Hg2I2,7.7-92.3,+E,620,820,,2.852,-7406.64,,,,,
HgI2-Hg2I2,33.3-66.7,+E,700,840,,1.681,-4079.89,,,,,
HgI2-Hg2I2,57.4-42.6,P2,560,880,,-3.5028,0.011534,-7.8529E-6,,,,
HgI2-Hg2I2,66.5-33.5,+E,540,760,,1.26239,-4258.55,,,,,
HgI2-Hg2I2,82.5-17.5,P3,520,840,,-2.5845,0.0116269,-1.40878E-5,4.8868E-9,,,
HgI2-Hg2I2,94.4-5.6,P3,540,860,,-0.6965,0.0042089,-6.6838E-6,3.2035E-9,,,
HgI2-KI,47.5-52.5,+E,565,600,,17.142,-16464.32,,,,,
HgI2-KI,50-50,+E,565,600,,13.165,-15318.72,,,,,
HgI2-KI,52.5-47.5,+E,555,600,,26.119,-18605.3,,,,,
HgI2-KI,55-45,+E,545,600,,28.214,-18658.86,,,,,
HgI2-KI,60-40,+E,545,590,,34.636,-19309.48,,,,,
HgI2-KI,65-35,+E,545,580,,28.498,-17796.1,,,,,
HgI2-KI,70-30,+E,545,580,,8.052,-11522.93,,,,,
HgI2-KI,75-25,+E,545,580,,7.4,-11074.81,,,,,
HgI2-KI,80-20,+E,545,580,,6.475,-10463.52,,,,,
HgI2-KI,90-10,+E,545,570,,2.402,-7743.04,,,,,
HgI2-KI,100-0,+E,545,570,,0.009913,5154.36,,,,"For 100% HgI2, the departures from the recommended data set are: 550 K, -10%, 570 K, +11%.",
HgI2-NH4I,30.0-70.0,+E,530,620,,16.353,-17682.3,,,,,
HgI2-NH4I,32.5-67.5,+E,530,620,,30.261,-20700.69,,,,,
HgI2-NH4I,35.0-65.0,+E,530,620,,18.043,-17924.14,,,,,
HgI2-NH4I,37.5-62.5,+E,530,620,,15.92,-17165.98,,,,,
HgI2-NH4I,42.0-58.0,+E,480,620,,19.934,-17965.98,,,,,
HgI2-NH4I,42.5-57.5,+E,480,620,,16.957,-16999.88,,,,,
HgI2-NH4I,44.5-55.5,+E,480,620,,12.856,-15543.4,,,,,
HgI2-NH4I,46.0-54.0,+E,480,620,,17.3,-16794.02,,,,,
HgI2-NH4I,47.0-53.0,+E,480,620,,12.981,-15509.09,,,,,
HgI2-NH4I,48.0-52.0,+E,480,620,,11.718,-14832.53,,,,,
HgI2-NH4I,49.5-50.5,+E,480,620,,9.627,-13753.46,,,,,
HgI2-NH4I,51.0-49.0,+E,480,620,,8.146,-12882.33,,,,,
HgI2-NH4I,52.0-48.0,+E,480,620,,9.777,-13730.03,,,,,
HgI2-NH4I,53.5-46.5,+E,480,620,,7.045,-11963.09,,,,,
HgI2-NH4I,55.0-45.0,+E,480,620,,7.145,-11943.85,,,,,
HgI2-NH4I,56.0-44.0,+E,480,620,,6.53,-11400.34,,,,,
HgI2-NH4I,57.5-42.5,+E,480,620,,6.699,-11432.97,,,,,
HgI2-NH4I,60.0-40.0,+E,480,620,,6.246,-10960.17,,,,,
HgI2-NH4I,61.5-38.5,+E,480,620,,5.695,-10421.68,,,,,
HgI2-NH4I,63.0-37.0,+E,480,620,,5.011,-9771.06,,,,,
HgI2-NH4I,65.0-35.0,+E,480,620,,4.717,-9382.78,,,,,
HgI2-NH4I,67.0-33.0,+E,480,620,,4.093,-8649.73,,,,,
HgI2-NH4I,68.5-31.5,+E,480,620,,3.749,-8241.36,,,,,
HgI2-NH4I,70.0-30.0,+E,480,620,,3.936,-8490.73,,,,,
HgI2-NH4I,71.5-28.5,+E,480,620,,3.741,-8251.4,,,,,
HgI2-NH4I,73.0-27.0,+E,480,620,,3.377,-7808.73,,,,,
HgI2-NH4I,75.0-25.0,+E,480,620,,2.891,-7120.87,,,,,
HgI2-NH4I,77.5-22.5,+E,500,620,,2.618,-6799.11,,,,,
HgI2-NH4I,79.0-21.0,+E,500,620,,2.326,-6378.61,,,,,
HgI2-NH4I,82.0-18.0,+E,530,620,,1.77,-5393.68,,,,,
HgI2-NH4I,84.0-16.0,+E,530,620,,1.407,-4598.29,,,,,
HgI2-NH4I,86.0-14.0,+E,530,620,,1.11,-3968.8,,,,,
HgI2-NH4I,88.0-12.0,+E,530,620,,0.9368,-3574.28,,,,,
HgI2-NH4I,94.0-6.0,+E,550,620,,0.3689,-1611.58,,,,,
HgI2-NH4I,100.0-0.0,+E,550,620,,0.009913,5154.36,,,,"For 100% HgI2, the departures from the recommended data set are: 550 K, -10%, 570 K, +11%.",
HgI2-SbI3,0-100,+E,450,550,,0.0028891,-9154.75,,,,"For 100% SbI3, the departures from the recommended data set are: 450 K, -5%, 550 K, -27%.",
HgI2-SbI3,0-100,P3,450,800,,-7.599E-4,2.173E-6,1.525E-9,-3.061E-12,,,
HgI2-SbI3,9-91,P3,450,800,,-0.002409,1.076E-5,-1.225E-8,3.978E-12,,,
HgI2-SbI3,16-84,P3,450,800,,-0.004174,2.086E-5,-2.925E-8,1.307E-11,,,
HgI2-SbI3,27-73,P3,450,800,,-0.005905,3.031E-5,-4.399E-8,2.034E-11,,,
HgI2-SbI3,42-58,P3,500,800,,-0.0104,5.917E-5,-9.E-8,4.25E-11,,,
HgI2-SbI3,58-42,P3,500,800,,-0.003486,3.314E-5,-5.04E-8,2.097E-11,,,
HgI2-SbI3,74-26,P1,550,800,,0.01442,-1.526E-5,,,,,
HgI2-SbI3,83-17,P2,550,800,,0.03122,-4.87E-5,1.707E-8,,,,
HgI2-SbI3,91-9,P2,550,800,,0.06053,-1.0946E-4,4.917E-8,,,,
HgI2-SbI3,100-0,P2,550,800,,0.09357,-1.54E-4,5.694E-8,,,"For 100% HgI2, the departures from the recommended data set are: 550 K, -9%, 600 K, -3.1%.",
HgI2-TlNO3,0-100,+E,498,573,,6.704,-11510.38,,,,"For 100% TlNO3, the departures from the recommended data set are: 500 K, +6.0%, 570 K, +1.1%.",
HgI2-TlNO3,5-95,+E,498,573,,6.40896,-11814.56,,,,,
HgI2-TlNO3,10-90,+E,500,570,,6.49872,-12432.55,,,,,
HgI2-TlNO3,20-80,+E,523,573,,6.56,-13387.77,,,,,
HgI2-TlNO3,30-70,+E,520,570,,6.88311,-14664.33,,,,,
HgI2-TlNO3,40-60,+E,523,573,,10.127,-17673.09,,,,,
HgI2-TlNO3,50-50,+E,520,570,,7.01816,-16620.38,,,,,
HgI2-TlNO3,60-40,+E,523,573,,5.242,-15881.06,,,,,
HgI2-TlNO3,70-30,+E,520,570,,1.68805,-10778.16,,,,,
HgI2-TlNO3,80-20,+E,523,573,,1.1926,-9261.02,,,,,
HgI2-TlNO3,90-10,+E,550,570,,0.382278,-4456.03,,,,,
HgI2-TlNO3,92-8,+E,548,573,,0.5087,-6148.49,,,,,
HgI2-TlNO3,95-5,+E,548,573,,0.1412,-896.52,,,,,
HgI2-TlNO3,97-3,+E,548,573,,0.06013,2179.48,,,,,
HgI2-TlNO3,100-0,+E,550,570,,0.004331,8897.84,,,,"For 100% HgI2, the departures from the recommended data set are: 550 K, +7%, 570 K, +7.1%.",
Hg2Cl2,100,+E,800,1060,3%,12.652,-17481.88,,,,,
HoCl3,100,+E,1020,1092,5%,23.29,-33800.17,,,,,
InBr3,100,+E,709,813,10%,0.119392,2005.09,,,,,
InBr3-KBr,20-80,+E,603,753,,22.953,-24362.17,,,,,
InBr3-KBr,25-75,+E,603,753,,10.945,-19941.28,,,,,
InBr3-KBr,30-70,+E,603,753,,5.125,-15220.39,,,,,
InBr3-KBr,35-65,+E,603,753,,5.082,-15060.98,,,,,
InBr3-KBr,40-60,+E,603,753,,4.911,-14925.,,,,,
InBr3-KBr,45-55,+E,603,753,,4.741,-14786.08,,,,,
InBr3-LiBr,20-80,+E,593,743,,41.305,-24181.,,,,,
InBr3-LiBr,25-75,+E,593,783,,33.168,-22931.21,,,,,
InBr3-LiBr,30-70,+E,593,783,,16.632,-18812.,,,,,
InBr3-LiBr,35-65,+E,593,783,,12.895,-17435.44,,,,,
InBr3-LiBr,40-60,+E,593,783,,10.717,-16628.75,,,,,
InCl,100,+E,498,624,10%,23.915,-13811.2,,,,,
InCl2,100,+E,508,780,10%,6.405,-13866.01,,,,,
InCl3,100,+E,859,967,10%,0.045,16158.88,,,,,
InI3,100,+E,504,580,6%,0.88378,-11021.26,,,,InI3: Accuracy upgraded.,
KAlCl4,100,+E,530,570,2%,7.93,-13594.04,,,,,
KAlCl4,100,+E,875,1275,5%,1.965,-5424.65,,,,,
KAlCl4-LiAlBr4-NaAlCl4,20-30-50,P2,370,674,,-0.97724,0.0034931,-1.3753E-6,,,"For 100% NaAlCl4, the reults have been advanced as the recommended data set",
KBF4,100,+E,818,925,4%,4.121,-9184.45,,,,,
KBF4-KF,23.2-76.8,+E,1023,1073,,2.5220000E7,-133410.75,,,,,
KBF4-KF,31.6-68.4,+E,973.2,1073.2,,295424.,-91112.31,,,,,
KBF4-KF,40.9-59.1,+E,973.2,1073.2,,19758.7,-66217.09,,,,,
KBF4-KF,51.8-48.2,DP,,,,0.201,723K,,,,,
KBF4-KF,51.8-48.2,P4,823,1073,,153.6,-0.01832,-9.803E-4,1.367E-6,-5.135E-10,,
KBF4-KF,64.9-35.1,+E,723,1073,,13597.6,-61989.09,,,,,
KBF4-KF,80.6-19.4,DP,,,,1.459,873K,,,,,
KBF4-KF,80.6-19.4,+E,723,1023,,70522.1,-76154.26,,,,,
KBr-KCl,0-100,+E,1059,1213,,7.165,-10404.53,,,,"For 100% KCl, the departures from the recommended data set are: 1080 K, -3.1%,1190 K, 0.0%.",
KBr-KCl,20-80,+E,1048.2,1198.2,,6.7513,-10332.14,,,,,
KBr-KCl,40-60,+E,1030.2,1183.2,,6.8265,-10979.,,,,,
KBr-KCl,50-50,+E,1023.2,1193.2,,6.6721,-10973.14,,,,,
KBr-KCl,60-40,+E,1018.2,1203.2,,6.7476,-11287.78,,,,,
KBr-KCl,80-20,+E,1013.2,1193.2,,6.4943,-11025.44,,,,,
KBr-KCl,100-0,+E,1017,1223,,6.41206,-11494.48,,,,"For 100% KBr, the departures from the recommended data set are: 1030 K, -0.3%,1200 K, +0.1%.",
KBr-KF,0-100,+E,1140,1270,,9.2835,-9774.82,,,,"For 100% KF, the departures from the recommended data set are: 1140 K, -7.6%, 1250 K, -7.6%.",
KBr-KF,12-88,+E,1110,1290,,8.9478,-10849.71,,,,,
KBr-KF,25-75,+E,1090,1270,,7.5998,-10450.97,,,,,
KBr-KF,37-63,+E,1060,1270,,6.5334,-9735.49,,,,,
KBr-KF,50-50,+E,1100,1260,,7.0637,-11122.09,,,,,
KBr-KF,63-37,+E,1010,1220,,6.2785,-10396.16,,,,,
KBr-KF,75-25,+E,1030,1260,,5.6001,-9723.36,,,,,
KBr-KF,88-12,+E,1020,1250,,5.15,-9307.88,,,,,
KBr-KF,100-0,+E,1030,1220,,6.2082,-11583.6,,,,"For 100% KBr, the departures from the recommended data set are: 1030 K, -4.5%,1200 K, -3.9%.",
KBr-KI,0-100,+E,993.2,1173.2,,4.94767,-10559.34,,,,"For 100% KI, the departures from the recommended data set are: 970 K, 0.0%, 1170 K, +0.5%.",
KBr-KI,20-80,+E,954.2,1193.2,,5.18787,-10843.44,,,,,
KBr-KI,40-60,+E,943.2,1133.2,,5.58576,-11230.46,,,,,
KBr-KI,60-40,+E,957.2,1143.2,,5.78071,-11268.54,,,,,
KBr-KI,80-20,+E,973.2,1143.2,,6.0644,-11339.67,,,,,
KBr-KI,100-0,+E,1017.2,1223.2,,6.41206,-11494.48,,,,"For 100% KBr, the departures from the recommended data set are: 1030 K, -0.3%,1200 K, +0.1%.",
KBr-KNO3,0-100,+E,623,873,,8.65609,-13260.99,,,,"For 100% KNO3, the departures from the recommended data set are: 630 K, +1.2%,870 K, -0.5%.",
KBr-KNO3,15-85,+E,660,760,,7.60116,-12601.58,,,,,
KBr-KNO3,33.3-66.7,+E,660,760,,7.02654,-12222.51,,,,,
KBr-KNO3,50-50,+E,780,880,,7.58538,-12788.19,,,,,
KBr-KNO3,66.7-33.3,+E,623,1073,,5.58899,-10459.34,,,,,
KBr-KNO3,100-0,+E,1015,1073,,5.991,-11045.94,,,,"For 100% KBr, the departures from the recommended data set are: 1030 K, -1.9%,1070 K, -2.0%.",
KBr-LiBr,0-100,+E,840,1020,,12.97,-6881.12,,,,"For 100% LiBr, the departures from the recommended data set are: 840 K, +1.2%,1020 K, +1.0%.",
KBr-LiBr,20-80,+E,780,1020,,9.944,-8640.94,,,,,
KBr-LiBr,40-60,+E,640,1020,,12.665,-12960.99,,,,,
KBr-LiBr,60-40,+E,840,1020,,9.681,-12795.72,,,,,
KBr-LiBr,80-20,+E,940,1020,,9.947,-14520.4,,,,,
KBr-NaBr,0-100,+E,1050,1220,,5.845,-5994.94,,,,"For 100% NaBr, the departures from the recommended data set are: 1080 K, -2.7%, 1220 K, -7.2%.",
KBr-NaBr,50-50,+E,1000,1140,,5.783,-8946.38,,,,,
KBr-NaBr,100-0,+E,1030,1190,,6.366,-11431.72,,,,"For 100% KBr, the departures from the recommended data set are: 1030 K, -0.27%, 1200 K, 0.0%.",
KBr-NaCl,0-100,+E,1073,1123,,8.991,-8290.32,,,,"For 100% NaCl, the departures from the recommended data set are: 1073 K, -1.1%, 1123 K, -0.3%.",
KBr-NaCl,10-90,+E,1073,1123,,8.954,-9124.62,,,,,
KBr-NaCl,20-80,+E,1073,1123,,6.721,-7285.3,,,,,
KBr-NaCl,30-70,+E,1073,1123,,7.172,-8650.15,,,,,
KBr-NaCl,40-60,+E,1073,1123,,6.576,-8592.82,,,,,
KBr-NaCl,50-50,+E,1073,1123,,6.565,-9127.97,,,,,
KBr-NaCl,60-40,+E,1073,1123,,6.582,-9776.5,,,,,
KBr-NaCl,70-30,+E,1073,1123,,5.971,-9407.88,,,,,
KBr-NaCl,80-20,+E,1073,1123,,5.992,-9969.8,,,,,
KBr-NaCl,90-10,+E,1073,1123,,6.759,-11511.21,,,,,
KBr-NaCl,100-0,+E,1073,1123,,5.395,-9993.65,,,,"For 100% KBr, the departures from the recommended data set are: 1070 K, -0.5%,1120 K, -1.2%.",
KBr-PbBr2,0-100,+E,660,1080,,9.727,-14634.2,,,,"For 100% PbBr2, the results have been advanced as the recommended data set.",
KBr-PbBr2,8.8-91.2,+E,780,1060,,7.096,-12595.72,,,,,
KBr-PbBr2,18.0-82.0,+E,840,1160,,5.655,-11191.97,,,,,
KBr-PbBr2,30.9-69.1,+E,660,1100,,7.365,-13699.9,,,,,
KBr-PbBr2,41.7-58.3,+E,780,1120,,6.074,-12674.8,,,,,
KBr-PbBr2,55.0-45.0,+E,680,1120,,8.204,-15567.25,,,,,
KBr-PbBr2,65.8-34.2,+E,780,1160,,7.157,-14539.22,,,,,
KBr-PbBr2,81.7-18.3,+E,840,1180,,7.805,-14978.97,,,,,
KBr-PbBr2,89.4-10.6,+E,1020,1140,,6.406,-12682.75,,,,,
KBr-RbBr,0-100,+E,980,1140,,4.781,-11525.86,,,,"For 100% RbBr, the departures from the recommended data set are: 980 K, +0.2%,1140 K, -3.8%.",
KBr-RbBr,50-50,+E,980,1130,,5.48,-11430.46,,,,,
KBr-RbBr,100-0,+E,1030,1190,,6.395,-11476.49,,,,"For 100% KBr, the departures from the recommended data set are: 1030 K, -0.27%, 1200 K, 0.0%.",
KBr-RbCl,0-100,+E,1043,1123,,6.3915,-11454.73,,,,"For 100% RbCl, the departures from the recommended data set are: 1020 K, +4.9%, 1120 K, +1.6%.",
KBr-RbCl,10-90,+E,1043,1123,,6.0224,-11022.1,,,,,
KBr-RbCl,20-80,+E,1043,1123,,5.9834,-11048.87,,,,,
KBr-RbCl,30-70,+E,1043,1123,,5.9996,-11176.91,,,,,
KBr-RbCl,40-60,+E,1043,1123,,6.0082,-11241.76,,,,,
KBr-RbCl,50-50,+E,1043,1123,,6.5291,-12023.34,,,,,
KBr-RbCl,60-40,+E,1043,1123,,6.4813,-11992.38,,,,,
KBr-RbCl,70-30,+E,1043,1123,,7.0328,-12707.86,,,,,
KBr-RbCl,80-20,+E,1043,1123,,6.5291,-12023.34,,,,,
KBr-RbCl,90-10,+E,1043,1123,,6.5291,-12023.34,,,,,
KBr-RbCl,100-0,+E,1043,1123,,6.0642,-11342.6,,,,"For 100% KBr, the departures from the recommended data set are: 1030 K, -4.0%,1120 K, -3.9%.",
KBr-ScBr3,30-70,DP,,,,0.5,1153K,,,,,
KBr-ScBr3,40-60,+E,1113,1233,,2.73832,-15100.73,,,,,
KBr-ScBr3,50-50,+E,1033,1233,,8.94146,-24163.84,,,,,
KBr-ScBr3,60-40,+E,993,1233,,8.478,-21506.12,,,,,
KBr-ScBr3,70-30,+E,993,1233,,5.48517,-15583.99,,,,,
KBr-ScBr3,80-20,+E,993,1233,,6.63333,-16498.21,,,,,
KBr-ScBr3,90-10,+E,993,1233,,6.5104,-13839.65,,,,,
KBr-ScBr3,100-0,+E,1033,1233,,5.8977,-10764.78,,,,"For 100% KBr, the departures from the recommended data set are: 1030 K, -0.1%,1200 K, -0.9%.",
KBr-TlBr,0.0-100.0,+E,760,960,,6.388,-12532.96,,,,"For 100% TlBr, the departures from the recommended data set are: 760 K, -0.3%,960 K, +0.4%.",
KBr-TlBr,5.5-94.5,+E,820,960,,6.147,-12192.38,,,,,
KBr-TlBr,16.0-84.0,+E,760,900,,7.061,-13157.64,,,,,
KBr-TlBr,20.4-79.6,+E,940,1020,,6.173,-12081.92,,,,,
KBr-TlBr,27.0-73.0,+E,940,1060,,5.159,-10608.29,,,,,
KBr-TlBr,35.0-65.0,+E,900,980,,6.895,-12825.85,,,,,
KBr-TlBr,51.0-49.0,+E,900,1060,,6.006,-11727.95,,,,,
KBr-TlBr,73.6-26.4,+E,960,1060,,6.095,-11594.48,,,,,
KBr-TlBr,86.0-14.0,+E,1000,1040,,5.933,-11225.86,,,,,
KBr-TlBr,100.0-0.0,+E,1040,1240,,5.283,-9807.04,,,,"For 100% KBr, the departures from the recommended data set are: 1030 K, 0.0%, 1200 K, -2.3%.",
KBr-ZnSO4,27.29-72.71,+E,770,820,,32.1122,-36158.73,,,,,
KBr-ZnSO4,28.38-71.62,+E,770,820,,18.7454,-31037.43,,,,,
KBr-ZnSO4,31.00-69.00,+E,770,820,,32.9384,-34673.81,,,,,
KBr-ZnSO4,32.36-67.64,+E,770,820,,35.4437,-35414.81,,,,,
KBr-ZnSO4,33.38-66.62,+E,770,820,,56.7977,-39059.13,,,,,
KBr-ZnSO4,34.50-65.50,+E,770,820,,11.1585,-28032.01,,,,,
KBr-ZnSO4,35.00-65.00,+E,770,820,,36.0838,-35761.25,,,,,
KBr-ZnSO4,36.10-63.90,+E,770,820,,74.186,-40333.6,,,,,
KBr-ZnSO4,37.82-62.18,+E,750,820,,70.9028,-39851.17,,,,,
KBr-ZnSO4,40.00-60.00,+E,750,820,,39.497,-35451.21,,,,,
KBr-ZnSO4,40.63-59.37,+E,750,820,,55.7572,-37636.96,,,,,
KBr-ZnSO4,45.08-54.92,+E,750,820,,45.5397,-34582.59,,,,,
KBr-ZnSO4,50.00-50.00,+E,750,820,,32.1134,-31283.87,,,,,
KBr-ZnSO4,52.28-47.72,+E,750,820,,37.3241,-31803.12,,,,,
KBr-ZnSO4,55.10-44.90,+E,750,820,,37.7557,-31249.98,,,,,
KBr-ZnSO4,60.44-39.56,+E,750,820,,38.4645,-30677.18,,,,,
KBr-ZnSO4,64.91-35.09,+E,750,820,,69.1932,-32968.8,,,,,
KCHO2,100,+E,580,600,,13.8712,-16004.9,,,,,
KCHO2-KC2H3O2,0-100,+E,580,600,,31.8579,-24562.58,,,,"For 100% KC2H3O2, the results have been advanced as the recommended data set.",
KCHO2-KC2H3O2,50-50,+E,580,600,,19.2595,-20004.88,,,,,
KCHO2-KC2H3O2,75-25,+E,580,600,,16.1459,-18026.65,,,,,
KCHO2-KC2H3O2,87-13,+E,580,600,,14.5439,-16945.48,,,,,
KCHO2-KC2H3O2,93-7,+E,580,600,,13.9891,-16431.68,,,,,
KCHO2-KC2H3O2,100-0,+E,580,600,,13.8712,-16004.9,,,,"For 100% KCHO2, the results have been advanced as the recommended data set.",
KCl,100,+E,1063,1198,1.5%,6.9475,-10100.34,,,,,
KCl-KF,0-100,+E,1140,1270,,9.2756,-9767.71,,,,"For 100% KF, the departures from the recommended data set are: 1140 K, -7.6%, 1250 K, -7.6%.",
KCl-KF,12-88,+E,1110,1290,,8.5987,-9683.61,,,,,
KCl-KF,37-63,+E,1030,1270,,8.2617,-10336.33,,,,,
KCl-KF,50-50,+E,1030,1240,,8.3205,-10854.31,,,,,
KCl-KF,63-37,+E,1000,1240,,7.8889,-10753.48,,,,,
KCl-KF,75-25,+E,1000,1250,,8.4356,-11653.47,,,,,
KCl-KF,88-12,+E,1030,1270,,6.7314,-10079.01,,,,,
KCl-KF,100-0,+E,1060,1270,,6.4563,-9454.74,,,,"For 100% KCl, the departures from the recommended data set are: 1080 K, -0.1%,1250 K, -1.1%.",
KCl-KI,0-100,+E,960,1180,,4.846,-10405.78,,,,"For 100% KI, the results have been advanced as the recommended data set.",
KCl-KI,6.04-93.96,+E,970,1170,,5.4285,-11419.16,,,,,
KCl-KI,15.30-84.70,+E,950,1170,,5.275,-10881.09,,,,,
KCl-KI,24.67-75.33,+E,910,1170,,5.5968,-11176.91,,,,,
KCl-KI,45.15-54.85,+E,890,1170,,6.4463,-11949.7,,,,,
KCl-KI,61.12-38.88,+E,920,1170,,9.4064,-14980.64,,,,,
KCl-KI,80.22-19.78,+E,990,1170,,7.0859,-11584.02,,,,,
KCl-KI,100-0,+E,1060,1190,,6.9475,-10100.34,,,,"For 100% KCl, the results have been advanced as the recommended data set.",
KCl-KOH-K2CO3,1.3-97.1-1.6,+E,680,860,,12.5737,-9853.07,,,,,
KCl-KOH-K2CO3,3.9-94.4-1.7,+E,680,860,,13.4993,-11027.53,,,,,
KCl-KOH-K2CO3,4.0-94.3-1.7,+E,680,860,,14.0967,-11381.09,,,,,
KCl-KOH-K2CO3,7.9-90.4-1.7,+E,680,860,,13.6161,-11759.33,,,,,
KCl-KOH-K2CO3,8.3-90.0-1.7,+E,680,860,,13.5575,-11703.26,,,,,
KCl-KOH-K2CO3,12.0-86.3-1.7,+E,680,860,,14.092,-12505.77,,,,,
KCl-KOH-K2CO3,12.4-85.8-1.8,+E,680,860,,13.9527,-12378.57,,,,,
KCl-KPO3,100-0 KPO3,I1,1123,,,2.28,-0.0105,,,,"For both 100% KCl and 100% KPO3 at 1123 K, the departure from the recommended data set is, respectively, -3.4% and +73%.",
KCl-K2ZrF6,0-100,+E,1073,1253,,10.888,-14804.91,,,,"For 100% K2ZrF6, the results have been advanced as the recommended data set.",
KCl-K2ZrF6,15-85,+E,1073,1173,,6.105,-9437.17,,,,,
KCl-K2ZrF6,25-75,+E,1073,1173,,4.987,-7548.06,,,,,
KCl-K2ZrF6,33-67,+E,1073,1173,,7.815,-11515.4,,,,,
KCl-K2ZrF6,40-60,+E,1073,1173,,7.413,-10838.41,,,,,
KCl-K2ZrF6,50-50,+E,1073,1173,,9.579,-13541.32,,,,,
KCl-K2ZrF6,60-40,+E,1073,1173,,6.735,-10064.36,,,,,
KCl-K2ZrF6,75-25,+E,1073,1173,,10.016,-13854.71,,,,,
KCl-K2ZrF6,80-20,+E,1073,1173,,6.411,-9543.86,,,,,
KCl-K2ZrF6,100-0,+E,1073,1173,,6.106,-9108.72,,,,"For 100% KCl, the departures from the recommended data set are: 1080 K, -2.8%,1190 K, -2.8%.",
KCl-K3PO4,30-0 K3PO4,I2,1123,,,2.275,-0.0612,7.91E-4,,,"For 100% KCl at 1123 K, the departure from the recommended data set is -3.4%.",
KCl-K4P2O7,30-0 K4P2O7,I2,1123,,,2.16,-0.1013,0.00203,,,"For 100% KCl at 1123 K, the departure from the recommended data set is -4.3%.",
KCl-LaCl3,0.0-100.0,+E,1170,1300,,11.701,-21973.06,,,,"For 100% LaCl3, the departures from the recommended data set are: 1170 K, -8.9%, 1300 K, -6.0%.",
KCl-LaCl3,15.5-84.5,+E,1160,1260,,13.476,-23584.35,,,,,
KCl-LaCl3,30.1-69.9,+E,1090,1210,,13.982,-23322.01,,,,,
KCl-LaCl3,40.7-59.3,+E,1100,1210,,12.72,-22688.54,,,,,
KCl-LaCl3,49.7-50.3,+E,1080,1210,,11.598,-20120.36,,,,,
KCl-LaCl3,61.7-38.3,+E,1050,1210,,10.876,-21400.68,,,,,
KCl-LaCl3,75.1-24.9,+E,1060,1220,,9.851,-20297.76,,,,,
KCl-LaCl3,86.1-13.9,+E,1070,1230,,7.351,-17211.59,,,,,
KCl-LaCl3,94.8-5.2,+E,1080,1230,,5.409,-11824.18,,,,,
KCl-LaCl3,100.0-0.0,+E,1070,1200,,6.075,-9736.33,,,,"For 100% KCl, the departures from the recommended data set are: 1070 K, -9.9%,1190 K, -9.3%.",
KCl-LiCl,0-100,+E,910,1050,,13.662,-6433.84,,,,"For 100% LiCl, the results have been advanced as the recommended data set.",
KCl-LiCl,18.23-81.77,+E,810,890,,13.886,-9982.35,,,,,
KCl-LiCl,29.64-70.36,+E,730,870,,19.585,-13822.91,,,,,
KCl-LiCl,41.20-58.80,+E,670,850,,23.021,-16204.9,,,,,
KCl-LiCl,59.55-40.45,+E,870,1010,,13.21,-13995.71,,,,,
KCl-LiCl,80.04-19.96,+E,990,1110,,8.595,-11537.15,,,,,
KCl-LiCl,100-0,+E,1070,1190,,7.004,-10176.91,,,,"For 100% KCl, the results have been advanced as the recommended data set.",
KCl-MgCl2,0.0-100.0,+E,980,1020,,6.627,-15353.86,,,,"For 100% MgCl2, the departures from the recommended data set are: 980 K, +1.1%, 1020 K, +0.7%.",
KCl-MgCl2,16.0-84.0,+E,930,1020,,6.205,-13857.22,,,,,
KCl-MgCl2,27.9-72.1,+E,880,1020,,6.354,-13679.4,,,,,
KCl-MgCl2,41.2-58.8,+E,830,1020,,6.938,-14209.52,,,,,
KCl-MgCl2,48.0-52.0,+E,830,1020,,8.32,-15611.18,,,,,
KCl-MgCl2,51.2-48.8,+E,830,1020,,6.813,-14060.15,,,,,
KCl-MgCl2,54.5-45.5,+E,830,1020,,6.94,-14178.14,,,,,
KCl-MgCl2,60.1-39.9,+E,830,1020,,7.904,-15227.5,,,,,
KCl-MgCl2,63.0-37.0,+E,830,1020,,8.373,-15653.44,,,,,
KCl-MgCl2,66.0-34.0,+E,830,1020,,8.65,-15909.93,,,,,
KCl-MgCl2,68.2-31.8,+E,830,1020,,8.356,-15588.17,,,,,
KCl-MgCl2,75.5-24.5,+E,830,1020,,10.015,-16793.18,,,,,
KCl-MgCl2,78.0-22.0,+E,830,1020,,11.509,-17822.46,,,,,
KCl-MgCl2,81.5-18.5,+E,880,1020,,10.427,-16832.1,,,,,
KCl-MnCl2,0-100,+E,940,1120,,4.9986,-9399.93,,,,"For 100% MnCl2, the results have been advanced as the recommended data set.",
KCl-MnCl2,20-80,+E,880,1120,,6.276,-11925.85,,,,,
KCl-MnCl2,30-70,+E,840,1120,,6.402,-12250.96,,,,,
KCl-MnCl2,35-65,+E,780,1120,,6.545,-12550.12,,,,,
KCl-MnCl2,45-55,+E,780,1120,,5.421,-11273.98,,,,,
KCl-MnCl2,50-50,+E,780,1120,,6.077,-12489.87,,,,,
KCl-MnCl2,55-45,+E,780,1120,,6.679,-13428.77,,,,,
KCl-MnCl2,65-35,+E,780,1120,,6.516,-12973.55,,,,,
KCl-MnCl2,70-30,+E,780,1120,,6.676,-12926.27,,,,,
KCl-MnCl2,75-25,+E,840,1120,,6.616,-12506.6,,,,,
KCl-MnCl2,80-20,+E,940,1120,,9.302,-15391.1,,,,,
KCl-MnCl2,100-0,+E,1080,1120,,7.336,-10596.58,,,,"For 100% KCl, the departures from the recommended data set are: 1080 K, -0.09%, 1130 K, -0.18%.",
KCl-NaBr,0-100,+E,1073,1123,,7.241,-7860.61,,,,"For 100% NaBr, the departures from the recommended data set are: 1080 K, -2.1%, 1120 K, -2.8%.",
KCl-NaBr,10-90,+E,1073,1123,,6.653,-7721.28,,,,,
KCl-NaBr,20-80,+E,1073,1123,,8.425,-10352.23,,,,,
KCl-NaBr,30-70,+E,1073,1123,,6.579,-8561.03,,,,,
KCl-NaBr,40-60,+E,1073,1123,,7.837,-10483.61,,,,,
KCl-NaBr,50-50,+E,1073,1123,,7.192,-9979.01,,,,,
KCl-NaBr,60-40,+E,1073,1123,,5.981,-8526.3,,,,,
KCl-NaBr,70-30,+E,1073,1123,,7.223,-10365.62,,,,,
KCl-NaBr,80-20,+E,1073,1123,,8.753,-12199.07,,,,,
KCl-NaBr,90-10,+E,1073,1123,,7.977,-11451.8,,,,,
KCl-NaBr,100-0,+E,1073,1123,,7.252,-10642.18,,,,"For 100% KCl, the departures from the recommended data set are: 1080 K, -1.7%,1140 K, -1.4%.",
KCl-NaCl,0.00-100.00,+E,1080,1290,,9.017,-8236.34,,,,"For 100% NaCl, the departures from the recommended data set are: 1080 K, 0.0%,1290 K, +2.6%.",
KCl-NaCl,15.23-84.77,+E,1040,1200,,8.536,-8689.89,,,,,
KCl-NaCl,27.06-72.94,+E,1000,1200,,8.459,-9350.98,,,,,
KCl-NaCl,34.85-65.15,+E,970,1210,,8.547,-9825.03,,,,,
KCl-NaCl,48.77-51.23,+E,940,1180,,8.12,-10056.41,,,,,
KCl-NaCl,59.00-41.00,+E,960,1180,,8.213,-10557.66,,,,,
KCl-NaCl,79.60-20.40,+E,1010,1200,,7.084,-9915.83,,,,,
KCl-NaCl,100.00-0.00,+E,1060,1190,,7.084,-10289.05,,,,"For 100% KCl, the results have been advanced as the recommended data set.",
KCl-NaCl-Na2SO4,12.9-7.1-80,+E,930,1010,,8.83109,-11590.29,,,,,
KCl-NaCl-Na2SO4,26.5-14.5-59,+E,870,1010,,6.6447,-10166.87,,,,,
KCl-NaCl-Na2SO4,21.4-29.6-49,+E,920,1020,,10.1121,-13336.72,,,,,
KCl-NaCl-Na2SO4,39.5-21.5-39,+E,870,1010,,9.02796,-14319.14,,,,,
KCl-NaCl-Na2SO4,15.4-45.6-39,+E,920,1020,,11.1872,-14051.36,,,,,
KCl-NaCl-Na2SO4,25.6-35.4-39,+E,920,1020,,9.83484,-13466.01,,,,,
KCl-NaCl-Na2SO4,16.6-49.4-34,+E,920,1060,,13.7991,-16096.95,,,,,
KCl-NaCl-Na2SO4,45.9-25.1-29,+E,870,1010,,6.66291,-12352.63,,,,,
KCl-NaCl-Na2SO4,29.8-41.2-29,+E,920,1020,,13.4927,-16320.38,,,,,
KCl-NaI,0-100,+E,950,1070,,7.3557,-8919.18,,,,"For 100% NaI, the departures from the recommended data set are: 950 K, +3.5%, 1070 K, +1.7%.",
KCl-NaI,15.0-85.0,+E,880,1070,,9.0292,-11381.09,,,,,
KCl-NaI,33.3-66.7,+E,810,1070,,10.1966,-13053.04,,,,,
KCl-NaI,50-50,+E,830,1070,,9.496,-13176.89,,,,,
KCl-NaI,66.7-33.3,+E,850,1070,,10.6857,-14173.96,,,,,
KCl-NaI,85.0-15.0,+E,970,1070,,9.5149,-13126.26,,,,,
KCl-NaI,100-0,+E,1060,1140,,9.14,-12594.05,,,,"For 100% KCl, the departures from the recommended data set are: 1060 K, -0.3%,1140 K, +1.0%.",
KCl-Na2SO4,20-80,+E,980,1060,,7.87138,-11714.98,,,,,
KCl-Na2SO4,31-69,+E,980,1060,,8.7359,-12581.5,,,,,
KCl-Na2SO4,41-59,+E,980,1060,,9.53875,-13946.34,,,,,
KCl-Na2SO4,51-49,+E,920,1060,,16.558,-19322.04,,,,,
KCl-Na2SO4,61-39,+E,920,1070,,14.0572,-18519.95,,,,,
KCl-Na2SO4,81-19,+E,980,1060,,11.8871,-17017.03,,,,,
KCl-NdCl3,100-0 NdCl3,I4,1073,,,73.3,-0.562,0.01763,-3.0884E-4,2.2589E-6,"UNITS of k are: ohm-1 cm+2 mol-1 (MOLAR CONDUCTANCE). Densities to change k to ohm-1 cm-1) not reported. For 100% KCl at 1073 K, the departure from the recommended data set is -0.5%.",
KCl-PbCl2,0-100,+E,780,920,,15.55,-15183.99,,,,"For 100% PbCl2, the results have been advanced as the recommended data set.",
KCl-PbCl2,10-90,+E,780,920,,14.382,-14814.12,,,,,
KCl-PbCl2,15-85,+E,700,960,,15.477,-15581.9,,,,,
KCl-PbCl2,18.07-81.93,+E,700,960,,14.604,-15421.23,,,,,
KCl-PbCl2,20-80,+E,700,960,,12.484,-14356.38,,,,,
KCl-PbCl2,23-77,+E,700,960,,11.449,-13845.09,,,,,
KCl-PbCl2,33-67,+E,700,960,,10.633,-13840.9,,,,,
KCl-PbCl2,40-60,+E,700,940,,11.405,-14611.19,,,,,
KCl-PbCl2,50-50,+E,740,960,,9.645,-13922.49,,,,,
KCl-PbCl2,58.33-41.67,+E,780,980,,9.24,-13922.91,,,,,
KCl-PbCl2,70-30,+E,780,980,,9.069,-13979.4,,,,,
KCl-PbCl2,75-25,+E,780,980,,8.17,-13102.42,,,,,
KCl-PbCl2,80-20,+E,780,960,,8.09,-12867.69,,,,,
KCl-PbCl2,85-15,+E,960,1060,,7.108,-11522.51,,,,,
KCl-PbCl2,90-10,+E,980,1060,,6.861,-10775.65,,,,,
KCl-PrCl3,0-100,+E,1071,1262,,14.69999,-24198.07,,,,For 100% PrCl3 the results have been advanced as the recommended data set,
KCl-PrCl3,24.9-75.1,+E,984,1250,,15.97074,-25154.04,,,,,
KCl-PrCl3,37.0-63.0,+E,881,1242,,16.30655,-25135.17,,,,,
KCl-PrCl3,50.3-49.7,+E,885,1244,,10.4017,-20645.58,,,,,
KCl-PrCl3,62.2-37.8,+E,925,1227,,7.58338,-17290.79,,,,,
KCl-PrCl3,75.0-25.0,+E,1067,1210,,5.815425,-13389.82,,,,,
KCl-PrCl3,87.4-12.6,+E,1083,1231,,6.205616,-11711.63,,,,,
KCl-PrCl3,100-0,+E,1095,1260,,6.451048,-9230.14,,,,"For 100% KCl, the departures from the recommended data set are: 1090 K 0.6%, 1250 K 0.6%.",
KCl-PrCl3,0-100 KCl,I4,1073,,,77.18,-0.4777,0.012484,-2.4683E-4,2.0545E-6,"For the ISOTHERM, the UNITS of k are: ohm-1 cm+2 mol-1 (MOLAR CONDUCTANCE). Densities to change k to (ohm-1 cm-1) not reported. For 100% KCl the departure at 1073 K from the recommended data set is -0.5%.",
KCl-RbBr,0-100,+E,1043,1123,,4.4159,-10568.12,,,,"For 100% RbBr, the departures from the recommended data set are: 1050 K, +1.1%, 1120 K, -1.6%.",
KCl-RbBr,10-90,+E,1043,1123,,5.4011,-11967.7,,,,,
KCl-RbBr,20-80,+E,1043,1123,,5.2131,-11178.58,,,,,
KCl-RbBr,30-70,+E,1043,1123,,5.2143,-10790.3,,,,,
KCl-RbBr,40-60,+E,1043,1123,,6.0078,-11718.74,,,,,
KCl-RbBr,50-50,+E,1043,1123,,6.0082,-11241.76,,,,,
KCl-RbBr,60-40,+E,1043,1123,,6.4862,-11520.,,,,,
KCl-RbBr,70-30,+E,1043,1123,,6.7943,-11497.82,,,,,
KCl-RbBr,80-20,+E,1043,1123,,8.9132,-13501.99,,,,,
KCl-RbBr,90-10,+E,1043,1123,,7.1561,-11016.24,,,,,
KCl-RbBr,100-0,+E,1043,1123,,6.5967,-9745.12,,,,"For 100% KCl, the departures from the recommended data set are: 1050 K, -1.0%,1120 K, -1.4%.",
KCl-RbCl,0-100,+E,1020,1190,,6.246,-11673.97,,,,"For 100% RbCl, the departures from the recommended data set are: 1020 K, -0.13%, 1170 K, -4.2%.",
KCl-RbCl,25-75,+E,1060,1140,,6.49,-11530.88,,,,,
KCl-RbCl,50-50,+E,1070,1190,,6.508,-10928.37,,,,,
KCl-RbCl,75-25,+E,1070,1180,,6.886,-10806.2,,,,,
KCl-RbCl,100-0,+E,1060,1190,,7.165,-10404.53,,,,"For 100% KCl, the departures from the recommended data set are: 1080 K, -3.1%,1190 K, 0.0%.",
KCl-ScCl3,30-70,+E,1153,1233,,5.247,-14306.59,,,,,
KCl-ScCl3,40-60,+E,1133,1233,,5.071,-13496.97,,,,,
KCl-ScCl3,50-50,+E,913,1233,,9.354,-18604.47,,,,,
KCl-ScCl3,60-40,+E,1073,1233,,6.088,-13381.49,,,,,
KCl-ScCl3,70-30,+E,1113,1233,,11.944,-19606.13,,,,,
KCl-ScCl3,80-20,+E,1073,1233,,9.192,-15186.5,,,,,
KCl-ScCl3,90-10,+E,1033,1233,,8.451,-12983.17,,,,,
KCl-ScCl3,100-0,+E,1073,1233,,6.721,-10086.54,,,,"For 100% KCl, the departures from the recommended data set are: 1080 K, -3.1%,1230 K, -2.9%.",
KCl-SnCl2,0-100,+E,573,623,,17.095,-13010.37,,,,"For 100% SnCl2, the departures from the recommended data set are: 570 K, +3.2%, 620 K, -2.5%.",
KCl-SnCl2,5-95,+E,573,623,,19.966,-13814.96,,,,,
KCl-SnCl2,10-90,+E,573,623,,14.766,-12468.95,,,,,
KCl-SnCl2,15-85,+E,573,623,,11.371,-11399.5,,,,,
KCl-SnCl2,20-80,+E,573,623,,12.,-11866.44,,,,,
KCl-SnCl2,25-75,+E,573,623,,13.743,-12809.53,,,,,
KCl-SnCl2,30-70,+E,573,623,,10.902,-12076.48,,,,,
KCl-SnCl2,35-65,+E,573,623,,13.289,-13404.51,,,,,
KCl-SnCl2,40-60,+E,573,623,,13.012,-14010.78,,,,,
KCl-SnCl2,45-55,+E,573,623,,13.134,-15096.12,,,,,
KCl-SnCl2,50-50,+E,573,623,,23.14,-18550.07,,,,,
KCl-SnCl2,52-48,+E,573,623,,15.573,-16247.58,,,,,
KCl-SnCl2,55-45,DP,,,,0.702,623K,,,,,
KCl-SrCl2,0-100,+E,1148,1273,,15.197,-19663.87,,,,"For 100% SrCl2, the departures from the recommended data set are: 1148 K -3.1%, 1273 K -4.3%.",
KCl-SrCl2,10-90,+E,1098,1273,,10.68,-16806.99,,,,,
KCl-SrCl2,20-80,+E,1023,1273,,12.011,-18481.87,,,,,
KCl-SrCl2,30-70,+E,948,1273,,12.577,-19293.58,,,,,
KCl-SrCl2,40-60,+E,923,1273,,11.606,-18762.21,,,,,
KCl-SrCl2,50-50,+E,923,1273,,11.061,-18369.74,,,,,
KCl-SrCl2,60-40,+E,923,1273,,10.813,-17927.9,,,,,
KCl-SrCl2,70-30,+E,923,1273,,11.977,-18764.72,,,,,
KCl-SrCl2,80-20,+E,923,1273,,10.114,-16109.92,,,,,
KCl-SrCl2,90-10,+E,973,1273,,8.666,-13471.03,,,,,
KCl-SrCl2,100-0,+E,1073,1273,,6.635,-9735.49,,,,"For 100% KCl, the departures from the recommended data set are: 1073 K -0.5%, 1198 K -0.9%.",
KCl-ThCl4,0-100,+E,1075,1173,,10.135,-25542.91,,,,"For 100% ThCl4, the departures from the recommended data set are: 1075 K -3.0%, 1173 K -2.9%.",
KCl-ThCl4,24.7-75.3,+E,973,1123,,9.836,-24156.73,,,,,
KCl-ThCl4,35.5-64.5,+E,853,1123,,10.792,-24355.47,,,,,
KCl-ThCl4,44.1-55.9,+E,723,1073,,8.54,-20950.48,,,,,
KCl-ThCl4,50.3-49.7,+E,743,1073,,8.077,-19828.73,,,,,
KCl-ThCl4,58.1-41.9,+E,773,1073,,6.347,-17200.29,,,,,
KCl-ThCl4,63.6-36.4,+E,903,1073,,5.366,-15177.71,,,,,
KCl-ThCl4,69.5-30.5,+E,973,1123,,5.532,-14798.22,,,,,
KCl-ThCl4,74.2-25.8,+E,993,1123,,6.774,-15698.21,,,,,
KCl-ThCl4,79.4-20.6,+E,973,1123,,6.549,-14596.97,,,,,
KCl-ThCl4,83.8-16.2,+E,953,1123,,6.768,-13878.98,,,,,
KCl-ThCl4,100-0,+E,1075,1173,,7.396,-10663.94,,,,"For 100% KCl, the departures from the recommended data set are: 1075 K -0.05%,1273 K 0.5%.",
KCl-TiCl3,0-50 TiCl3,I4,1073,,,2.304,-0.07632,0.0030631,-7.0853E-5,6.2519E-7,"For 100% KCl at 1073 K, the departure from the recommended data set is +2.4%.",
KCl-UCl3,49.6-50.4,+E,870,1100,,10.624,-22188.96,,,,,
KCl-UCl3,59.9-40.1,+E,930,1190,,5.998,-16387.33,,,,,
KCl-UCl3,71.2-28.8,+E,970,1110,,5.406,-13871.03,,,,,
KCl-UCl3,75.0-25.0,+E,950,1060,,6.412,-15343.82,,,,,
KCl-UCl3,81.1-18.9,+E,910,1060,,6.919,-14577.3,,,,,
KCl-UCl3,95.0-5.0,+E,1060,1230,,5.016,-8830.48,,,,,
KCl-UCl4,0.00-100.00,+E,872,1001,,5.216,-18104.05,,,,"For 100% UCl4, the results have been advanced as the recommended data set.",
KCl-UCl4,4.47-95.53,+E,870,890,,6.946,-20007.39,,,,,
KCl-UCl4,9.66-90.34,+E,850,910,,6.386,-18987.73,,,,,
KCl-UCl4,16.74-83.26,+E,840,890,,6.784,-18912.41,,,,,
KCl-UCl4,25.76-74.24,+E,800,910,,5.881,-17328.74,,,,,
KCl-UCl4,35.65-64.35,+E,830,910,,4.123,-14262.24,,,,,
KCl-UCl4,46.30-53.70,+E,840,920,,4.246,-13971.86,,,,,
KCl-UCl4,54.38-45.62,+E,850,930,,4.212,-13466.01,,,,,
KCl-YCl3,0-100,+E,1000,1173,,27.893,-34680.92,,,,"For 100% YCl3, the departures from the recommended data set are: 1000 K 0.9%, 1148 K -1.3%.",
KCl-YCl3,19.64-80.36,+E,903,1023,,16.209,-27715.7,,,,,
KCl-YCl3,37.41-62.59,+E,823,933,,14.224,-24870.53,,,,,
KCl-YCl3,53.74-46.26,+E,723,903,,19.138,-25995.21,,,,,
KCl-YCl3,70.49-29.51,+E,1073,1173,,6.968,-16524.15,,,,,
KCl-YCl3,77.99-22.01,+E,1063,1153,,8.521,-16781.05,,,,,
KCl-YCl3,80-20,+E,1073,1163,,10.379,-18399.87,,,,,
KCl-YCl3,85.47-14.53,+E,993,1143,,10.876,-17808.66,,,,,
KCl-YCl3,91-9,+E,1003,1153,,9.058,-14804.08,,,,,
KCl-ZnCl2,0.00-100.00,P3,610,850,,-0.9757,0.0055534,-1.04507E-5,6.5176E-9,,"For 100% ZnCl2, the results have been advanced as the recommended data set.",
KCl-ZnCl2,5.72-94.28,P3,590,890,,0.1026,6.75E-5,-1.6401E-6,2.1337E-9,,,
KCl-ZnCl2,8.98-91.02,P2,590,870,,1.3224,-0.0047385,4.295E-6,,,,
KCl-ZnCl2,20.80-79.20,+E,590,870,,36.0389,-27997.29,,,,,
KCl-ZnCl2,33.80-66.20,P3,530,850,,1.1729,-0.0075411,1.3649E-5,-6.1321E-9,,,
KCl-ZnCl2,47.00-53.00,P3,510,870,,1.1202,-0.0076752,1.45618E-5,-6.8193E-9,,,
KCl-ZnCl2,54.10-45.90,+E,550,870,,18.9544,-20846.29,,,,,
