Repository: Simongolus/molten-salt-ai-electrolyte-discovery.

Data from: NIST Properties of Molten Salts Database (formerly SRD 27)

Introduction

NIST distributed the NIST Properties of Molten Salts Database from
1990 to 2004. As part of the NIST Standard Reference Data Program, the
database was designated as Standard Reference Database 27 or SRD
27. Since the database has not been actively maintained since 1991 the
SRD designation has been dropped. The database was distributed as a
program for DOS(1) compatible operating systems. To enable use of the
data on modern systems, the data have been extracted into comma
separated variable (CSV) files. The CSV format should be readable by
various programs and provides a stable format for long term

File: data/raw/nist/conductivity-csv.txt (part 5 of 7)
Al2O3-Na3AlF6-SiO2,12-86-2,DP,,,,2.18,1273K,,,,,
Al2O3-Na3AlF6-SiO2,12-84-4,DP,,,,2.15,1273K,,,,,
Al2O3-Na3AlF6-SiO2,12-82-6,DP,,,,2.1,1273K,,,,,
As2S3-K2S,30-70,+E,770,980,,5106.57,-84673.02,,,,,
KCl-ZnCl2,63.20-36.80,+E,710,730,,12.718,-18099.87,,,,,
KCl-ZnSO4,20.18-79.82,+E,770,820,,73.9179,-42823.96,,,,,
KCl-ZnSO4,25.56-74.44,+E,750,820,,54.9721,-39565.4,,,,,
KCl-ZnSO4,30.22-69.78,+E,750,820,,47.9713,-36559.57,,,,,
KCl-ZnSO4,31.13-68.87,+E,750,820,,84.6145,-40028.58,,,,,
KCl-ZnSO4,32.46-67.54,+E,750,820,,141.21,-43572.9,,,,,
KCl-ZnSO4,33.32-66.68,+E,770,820,,90.6723,-41174.6,,,,,
KCl-ZnSO4,34.69-65.31,+E,750,820,,65.7113,-37721.48,,,,,
KCl-ZnSO4,35.63-64.37,+E,750,820,,52.9987,-35825.26,,,,,
KCl-ZnSO4,38.00-62.00,+E,750,820,,20.1236,-28811.09,,,,,
KCl-ZnSO4,41.83-58.17,+E,750,820,,24.8175,-29581.37,,,,,
KCl-ZnSO4,44.96-55.04,+E,750,820,,22.8779,-28568.83,,,,,
KCl-ZnSO4,48.22-51.78,+E,750,820,,18.9568,-26754.62,,,,,
KCl-ZnSO4,50.71-49.29,+E,750,820,,17.3144,-25469.69,,,,,
KCl-ZnSO4,52.08-47.92,+E,750,820,,19.4159,-25760.48,,,,,
KCl-ZnSO4,52.79-47.21,+E,750,820,,14.6886,-23997.32,,,,,
KCl-ZnSO4,55.06-44.94,+E,750,820,,18.3143,-25708.6,,,,,
KCl-ZnSO4,56.87-43.13,+E,750,820,,23.5663,-26409.01,,,,,
KCl-ZnSO4,58.89-41.11,+E,750,820,,17.5713,-24162.59,,,,,
KClO4-KNO3,0-100,+E,620,700,,10.4269,-14248.01,,,,"For 100% KNO3, the departures from the recommended data set are: 630 K, +1.0%,700 K, +2.2%.",
KClO4-KNO3,5-95,+E,620,700,,10.6378,-14540.9,,,,,
KClO4-KNO3,10-90,+E,620,700,,10.6699,-14712.86,,,,,
KClO4-KNO3,15-85,+E,650,700,,10.1415,-14584.83,,,,,
KClO4-KNO3,20-80,+E,700,750,,9.1614,-14123.75,,,,,
KClO4-KNO3,30-70,+E,700,750,,8.56436,-13869.77,,,,,
KClO4-KNO3,40-60,+E,750,800,,7.62372,-13135.89,,,,,
KClO4-KNO3,50-50,+E,800,875,,7.00265,-12527.94,,,,,
KClO4-LiClO4,0-100,+E,543,633,,14.831,-13016.64,,,,"For 100% LiClO4, the results have been advanced as the recommended data set.",
KClO4-LiClO4,5-95,+E,530,630,,14.885,-13296.97,,,,,
KClO4-LiClO4,15-85,+E,520,610,,15.13,-13941.32,,,,,
KClO4-LiClO4,25-75,+E,500,640,,12.814,-13832.54,,,,,
KClO4-LiClO4,35-65,+E,550,630,,11.637,-14037.55,,,,,
KClO4-LiNO3,0-100,+E,540,680,,20.5363,-14023.75,,,,"For 100% LiNO3, the departures from the recommended data set are: 550 K, +2.7%, 670 K, +2.5%.",
KClO4-LiNO3,5-95,+E,540,680,,18.6984,-14069.35,,,,,
KClO4-LiNO3,14-86,+E,520,680,,17.5962,-14731.69,,,,,
KClO4-LiNO3,25-75,+E,580,680,,15.9262,-15187.76,,,,,
KClO4-LiNO3,40-60,+E,660,680,,13.3639,-15460.14,,,,,
KClO4-LiNO3,50-50,+E,660,680,,11.9924,-15646.75,,,,,
KClO4-NaNO3,0-100,+E,600,680,,11.2715,-11798.66,,,,"For 100% NaNO3, the departures from the recommended data set are: 610 K, -0.1%, 680 K, -0.9%.",
KClO4-NaNO3,10-90,+E,560,680,,12.2734,-12909.95,,,,,
KClO4-NaNO3,22-78,+E,540,680,,11.9965,-13413.29,,,,,
KClO4-NaNO3,40-60,+E,640,680,,10.3001,-13787.77,,,,,
KC2H3O2,100,+E,580,600,,31.8579,-24562.58,,,,"KC2H3O2: Accuracy not available, new system.",
KF,100,+E,1132.2,1285.2,5%,10.002,-9731.73,,,,,
KF-KI,0-100,+E,970,1180,,4.4871,-9729.22,,,,"For 100% KI, the departures from the recommended data set are: 970 K, +0.4%, 1170 K, -0.8%.",
KF-KI,12-88,+E,980,1200,,6.3283,-13193.21,,,,,
KF-KI,25-75,+E,980,1220,,6.922,-13665.17,,,,,
KF-KI,37-63,+E,1000,1190,,7.5046,-14107.01,,,,,
KF-KI,50-50,+E,1030,1280,,6.048,-11484.85,,,,,
KF-KI,63-37,+E,1040,1290,,6.9949,-12176.06,,,,,
KF-KI,75-25,+E,1110,1310,,7.0164,-10955.15,,,,,
KF-KI,88-12,+E,1120,1300,,10.0541,-12668.53,,,,,
KF-KI,100-0,+E,1160,1270,,9.2835,-9774.82,,,,"For 100% KF, the departures from the recommended data set are: 1140 K, -7.6%, 1250 K, -7.6%.",
KF-K2SiF6,47.7-52.3,+E,1100,1170,,7.12223,-14375.63,,,,,
KF-K2ZrF6,0-100,+E,1073,1253,,10.888,-14804.91,,,,"For 100% K2ZrF6, the results have been advanced as the recommended data set.",
KF-K2ZrF6,10-90,+E,1233,1253,,6.774,-9507.46,,,,,
KF-K2ZrF6,20-80,+E,1233,1253,,6.813,-9079.85,,,,,
KF-K2ZrF6,25-75,+E,1233,1253,,8.45,-10755.15,,,,,
KF-K2ZrF6,30-70,+E,1233,1253,,6.896,-8363.96,,,,,
KF-K2ZrF6,33-67,+E,1233,1253,,6.933,-8121.28,,,,,
KF-K2ZrF6,40-60,+E,1233,1253,,8.47,-9449.72,,,,,
KF-K2ZrF6,50-50,+E,1233,1253,,13.984,-13331.28,,,,,
KF-K2ZrF6,60-40,+E,1233,1253,,13.855,-12892.37,,,,,
KF-K2ZrF6,67-33,+E,1233,1253,,10.237,-8941.36,,,,,
KF-K2ZrF6,75-25,+E,1233,1253,,15.452,-12268.53,,,,,
KF-K2ZrF6,80-20,+E,1233,1253,,15.343,-11829.62,,,,,
KF-K2ZrF6,90-10,+E,1233,1253,,17.107,-12014.14,,,,,
KF-K2ZrF6,100-0,+E,1233,1253,,20.84,-13007.86,,,,"For 100% KF, the departures from the recommended data set are: 1230 K, +51%, 1250 K, +52%.",
KF-LaF3,60.0-40.0,+E,1200,1340,,21.817,-24387.69,,,,,
KF-LaF3,70.0-30.0,+E,1050,1340,,19.436,-22619.92,,,,,
KF-LaF3,80.0-20.0,+E,1080,1340,,15.378,-18633.34,,,,,
KF-LaF3,90.0-10.0,+E,1080,1340,,11.519,-13422.91,,,,,
KF-LaF3,100.0-0.0,+E,1140,1340,,9.9064,-9248.05,,,,"For 100% KF, the departures from the recommended data set are: 1140 K, +4.2%, 1340 K, +3.4%.",
KF-LiF,0.0-100.0,+E,1150,1340,,20.471,-7768.14,,,,"For 100% LiF, the departures from the recommended data set are: 1140 K, +4.2%,1320 K, +7.8%.",
KF-LiF,15.0-85.0,+E,1130,1340,,18.447,-10859.34,,,,,
KF-LiF,30.0-70.0,+E,1100,1340,,15.529,-12140.92,,,,,
KF-LiF,50.0-50.0,+E,1020,1340,,15.206,-13819.56,,,,,
KF-LiF,65.0-35.0,+E,1020,1340,,13.564,-12958.48,,,,,
KF-LiF,80.0-20.0,+E,1110,1340,,11.475,-11219.58,,,,,
KF-LiF,100.0-0.0,+E,1140,1340,,9.9064,-9248.05,,,,"For 100% KF, the departures from the recommended data set are: 1140 K, +4.2%, 1340 K, +3.4%.",
KF-LiF-NaF,42.0-46.5-11.5,+E,790,1100,5%,7.805,-12936.2,,,,"KF-LiF-NaF eutectic: Recommended data, new system.",
KF-NaCl,33.4-66.6,+E,990,1270,,46.4832,-24515.3,,,,,
KF-NaCl,50-50,+E,1000,1230,,33.9363,-20972.23,,,,,
KF-NaCl,66.7-33.3,+E,990,1200,,44.9363,-23248.78,,,,,
KF-NaF,0.0-100.0,+E,1310,1340,,21.451,-15165.16,,,,"For 100% NaF, the departures from the recommended data set are: 1310 K, +5.6%,1350 K, +7.7%.",
KF-NaF,20.0-80.0,+E,1230,1340,,11.811,-10128.38,,,,,
KF-NaF,40.0-60.0,+E,1110,1340,,11.617,-10435.91,,,,,
KF-NaF,60.0-40.0,+E,1050,1340,,11.719,-11340.92,,,,,
KF-NaF,75.0-25.0,+E,1080,1340,,13.199,-12183.59,,,,,
KF-NaF,88.0-12.0,+E,1090,1340,,11.604,-11025.02,,,,,
KF-NaF,100.0-0.0,+E,1140,1340,,9.9064,-9248.05,,,,"For 100% KF, the departures from the recommended data set are: 1140 K, +4.2%, 1340 K, +3.4%.",
KF-SmF3,50.0-50.0,+E,1250,1340,,22.366,-26967.17,,,,,
KF-SmF3,60.0-40.0,+E,1130,1340,,18.141,-24606.1,,,,,
KF-SmF3,70.0-30.0,+E,1190,1340,,11.638,-18849.65,,,,,
KF-SmF3,80.0-20.0,+E,1110,1340,,12.966,-17830.,,,,,
KF-SmF3,90.0-10.0,+E,1070,1340,,14.764,-16065.99,,,,,
KF-SmF3,100.0-0.0,+E,1140,1340,,9.9064,-9248.05,,,,"For 100% KF, the departures from the recommended data set are: 1140 K, +4.2%, 1340 K, +3.4%.",
KF-ThF4,72.5-27.5,+E,1130,1340,,12.797,-21500.26,,,,,
KF-ThF4,80.3-19.7,+E,1170,1340,,11.572,-18215.35,,,,,
KF-ThF4,86.3-13.7,+E,1150,1340,,10.841,-14865.58,,,,,
KF-ThF4,92.9-7.1,+E,1110,1340,,11.436,-13408.27,,,,,
KF-ThF4,100.0-0.0,+E,1140,1340,,9.9064,-9248.05,,,,"For 100% KF, the departures from the recommended data set are: 1140 K, +4.2%, 1340 K, +3.4%.",
KF-UF4,50.0-50.0,+E,1110,1340,,9.48,-18083.13,,,,,
KF-UF4,60.0-40.0,+E,1180,1340,,7.276,-16757.2,,,,,
KF-UF4,70.0-30.0,+E,1210,1340,,10.136,-19379.78,,,,,
KF-UF4,80.0-20.0,+E,1220,1340,,10.24,-16785.65,,,,,
KF-UF4,92.5-7.5,+E,1170,1340,,9.8937,-12047.19,,,,,
KF-UF4,100.0-0.0,+E,1140,1340,,9.9064,-9248.05,,,,"For 100% KF, the departures from the recommended data set are: 1140 K, +4.2%, 1340 K, +3.4%.",
KF-YF3,47.5-52.5,+E,1150,1340,,31.038,-31023.21,,,,,
KF-YF3,57.5-42.5,+E,1240,1340,,16.968,-25555.46,,,,,
KF-YF3,70.0-30.0,+E,1230,1340,,12.414,-21546.71,,,,,
KF-YF3,82.5-17.5,+E,1210,1340,,11.64,-16451.34,,,,,
KF-YF3,92.5-7.5,+E,1130,1340,,9.4097,-11143.02,,,,,
KF-YF3,100.0-0.0,+E,1140,1340,,9.9064,-9248.05,,,,"For 100% KF, the departures from the recommended data set are: 1140 K, +4.2%, 1340 K, +3.4%.",
KF-ZrF4,0.0-33.3 ZrF4,I2,1233.2,,,5.85,-0.04785,-0.001579,,,"For 100% KF at 1233 K, the departure from the recommended data set is +51%.",
KI,100,+E,959,1184,2.5%,4.846,-10405.78,,,,,
KI-LaI3,0-100,+E,1093,1193,,10.544,-27770.51,,,,"For 100% LaI3, the departures from the recommended data set are: 1100 K, +1.8%, 1190 K, +2.8%.",
KI-LaI3,10-90,+E,1093,1193,,7.053,-23405.69,,,,,
KI-LaI3,20-80,+E,1093,1193,,6.61,-22273.9,,,,,
KI-LaI3,30-70,+E,1093,1193,,5.107,-19192.33,,,,,
KI-LaI3,40-60,+E,1093,1193,,4.847,-18104.89,,,,,
KI-LaI3,50-50,+E,1093,1193,,4.508,-16737.12,,,,,
KI-LaI3,60-40,+E,1093,1193,,4.293,-15523.32,,,,,
KI-LaI3,70-30,+E,1093,1193,,8.156,-20417.01,,,,,
KI-LaI3,80-20,+E,1093,1193,,5.297,-15150.52,,,,,
KI-LaI3,90-10,+E,1093,1193,,6.295,-14924.58,,,,,
KI-LaI3,100-0,+E,1093,1193,,6.291,-12717.48,,,,"For 100% KI, the departures from the recommended data set are: 1090 K, +6.8%, 1170 K, +5.1%.",
KI-LiI,0.0-100.0,+E,770,910,,10.028,-5864.39,,,,"For 100% LiI, the departures from the recommended data set are: 770 K, -0.25%,910 K, -0.31%.",
KI-LiI,28.4-71.6,+E,860,1010,,7.066,-7314.17,,,,,
KI-LiI,35.0-65.0,+E,880,1020,,6.362,-7649.32,,,,,
KI-LiI,48.6-51.4,+E,910,1090,,5.481,-7855.17,,,,,
KI-LiI,75.9-24.1,+E,920,1040,,6.392,-11088.62,,,,,
KI-LiI,77.0-23.0,+E,920,1040,,6.67,-12171.04,,,,,
KI-LiI,100.0-0.0,+E,1000,1160,,5.187,-10981.51,,,,"For 100% KI, the departures from the recommended data set are: 1000 K, -0.6%, 1170 K, +0.9%.",
KI-NaCl,15.0-85.0,+E,1000,1070,,13.2081,-13018.73,,,,,
KI-NaCl,30.0-70.0,+E,920,1070,,11.0078,-12852.63,,,,,
KI-NaCl,50.0-50.0,+E,830,1070,,9.6113,-13173.54,,,,,
KI-NaCl,70.0-30.0,+E,850,1070,,8.9337,-13719.98,,,,,
KI-NaCl,85.0-15.0,+E,910,1070,,7.8236,-13423.75,,,,,
KI-NaCl,100-0,+E,970,1070,,5.803,-11917.49,,,,"For 100% KI, the departures from the recommended data set are: 970 K, -0.97%, 1060 K, +0.87%.",
KI-NaI,0-100,+E,950,1120,,5.414,-6393.26,,,,"For 100% NaI, the departures from the recommended data set are: 950 K, +4.9%, 1120 K, -2.4%.",
KI-NaI,20-80,+E,950,1120,,5.299,-7515.84,,,,,
KI-NaI,40-60,+E,950,1120,,5.041,-8140.94,,,,,
KI-NaI,60-40,+E,950,1120,,4.969,-9037.59,,,,,
KI-NaI,80-20,+E,950,1120,,4.946,-9852.65,,,,,
KI-NaI,100-0,+E,980,1120,,5.236,-11046.78,,,,"For 100% KI, the departures from the recommended data set are: 980 K, -0.5%, 1120 K, +0.6%.",
KI-NdI3,0-100,+E,1093,1197,,9.437,-28271.34,,,,"For 100% NdI3, the departures from the recommended data set are: 1090 K, +0.7%, 1190 K, +4.0%.",
KI-NdI3,10-90,+E,1093,1197,,5.329,-21966.37,,,,,
KI-NdI3,20-80,+E,1093,1197,,2.716,-14952.19,,,,,
KI-NdI3,30-70,+E,1093,1197,,4.367,-18507.82,,,,,
KI-NdI3,40-60,+E,1093,1197,,4.843,-18852.16,,,,,
KI-NdI3,50-50,+E,1093,1197,,5.181,-18630.41,,,,,
KI-NdI3,60-40,+E,1093,1197,,4.156,-15581.9,,,,,
KI-NdI3,70-30,+E,1093,1197,,6.274,-18321.21,,,,,
KI-NdI3,80-20,+E,1093,1197,,5.542,-15574.36,,,,,
KI-NdI3,90-10,+E,1093,1197,,5.442,-13389.86,,,,,
KI-NdI3,100-0,+E,1093,1197,,6.291,-12717.48,,,,"For 100% KI, the departures from the recommended data set are: 1090 K, 0.0%, 1190 K, +2.3%.",
KI-PbI2,0-100,+E,730,970,,6.445,-14150.52,,,,"For 100% PbI2, the departures from the recommended data set are: 730 K, +15.5%, 970 K, +3.8%.",
KI-PbI2,10-90,+E,680,970,,6.413,-14402.82,,,,,
KI-PbI2,20-80,+E,650,970,,6.612,-14888.18,,,,,
KI-PbI2,30-70,+E,650,970,,6.523,-15039.64,,,,,
KI-PbI2,33-67,+E,650,970,,7.215,-15900.3,,,,,
KI-PbI2,40-60,+E,650,970,,7.448,-16065.57,,,,,
KI-PbI2,50-50,+E,780,970,,6.906,-15964.74,,,,,
KI-PbI2,60-40,+E,830,970,,6.709,-15589.84,,,,,
KI-PbI2,80-20,+E,930,970,,5.696,-13337.14,,,,,
KI-PbI2,100-0,+E,980,1120,,5.236,-11046.78,,,,"For 100% KI, the departures from the recommended data set are: 970 K, -0.5%, 1120 K, +0.6%.",
KI-RbI,0-100,+E,950,1100,,4.132,-11789.45,,,,"For 100% RbI, the departures from the recommended data set are: 950 K, +1.4%, 1100 K, -1.6%.",
KI-RbI,50-50,+E,950,1120,,4.645,-11557.24,,,,,
KI-RbI,100-0,+E,1000,1170,,4.964,-10587.37,,,,"For 100% KI, the departures from the recommended data set are: 1000 K, 0.0%, 1170 K, +0.5%.",
KI-TlI,0-100,+E,913,970,,4.647,-12718.74,,,,"For 100% TlI, the departures from the recommended data set are: 920 K, +1.2%, 970 K, +0.9%.",
KI-TlI,10-90,+E,913,970,,4.68,-12859.32,,,,,
KI-TlI,20-80,+E,913,970,,4.647,-12718.74,,,,,
KI-TlI,30-70,+E,913,970,,6.468,-15055.96,,,,,
KI-TlI,40-60,+E,913,970,,8.622,-16904.48,,,,,
KI-TlI,50-50,+E,913,970,,9.512,-17252.18,,,,,
KI-TlI,60-40,+E,913,970,,4.986,-11971.88,,,,,
KI-TlI,70-30,+E,913,970,,4.917,-11648.03,,,,,
KI-TlI,80-20,+E,913,970,,5.599,-12422.09,,,,,
KI-TlI,90-10,+E,913,970,,7.26,-14188.6,,,,,
KI-TlI,100-0,+E,970,1050,,8.01,-14602.82,,,,"For 100% KI, the departures from the recommended data set are: 970 K, -2.0%, 1060 K, +2.7%.",
KI-ZnSO4,37.00-63.00,+E,710,750,,107.292,-40851.59,,,,,
KI-ZnSO4,39.64-60.36,+E,710,750,,140.141,-41760.78,,,,,
KI-ZnSO4,42.50-57.50,+E,710,750,,199.817,-43639.85,,,,,
KI-ZnSO4,45.09-54.91,+E,710,750,,60.6334,-35594.3,,,,,
KI-ZnSO4,47.42-52.58,+E,710,750,,87.4444,-36942.41,,,,,
KI-ZnSO4,50.00-50.00,+E,710,750,,56.1051,-33252.48,,,,,
KNO2,100,+E,713,743,5%,9.3374,-11922.51,,,,,
KNO2-NaNO2,0-100,+E,580,610,,16.185,-11794.89,,,,"For 100% NaNO2, the departures from the recommended data set are: 580 K, +1.4%, 610 K, +2.4%.",
KNO2-NaNO2,5-95,+E,580,630,,13.992,-11279.42,,,,,
KNO2-NaNO2,10-90,+E,580,630,,13.396,-11252.64,,,,,
KNO2-NaNO2,15-85,+E,580,650,,13.534,-11476.9,,,,,
KNO2-NaNO2,20-80,+E,580,650,,13.444,-11605.77,,,,,
KNO2-NaNO2,25-75,+E,580,670,,12.997,-11558.91,,,,,
KNO2-NaNO2,30-70,+E,580,670,,13.671,-11966.44,,,,,
KNO2-NaNO2,35-65,+E,580,670,,13.392,-12016.65,,,,,
KNO2-NaNO2,40-60,+E,580,690,,12.862,-11916.23,,,,,
KNO2-NaNO2,45-55,+E,580,710,,12.448,-11878.57,,,,,
KNO2-NaNO2,50-50,+E,580,710,,12.366,-11970.62,,,,,
KNO2-NaNO2,55-45,+E,580,730,,11.904,-11945.52,,,,,
KNO2-NaNO2,60-40,+E,580,730,,11.179,-11782.34,,,,,
KNO2-NaNO2,65-35,+E,610,730,,10.616,-11652.63,,,,,
KNO2-NaNO2,70-30,+E,620,730,,10.701,-11872.3,,,,,
KNO2-NaNO2,75-25,+E,640,650,,10.638,-12012.46,,,,,
KNO2-NaNO2,75-25,+E,650,730,,10.6117,-11996.57,,,,,
KNO2-NaNO2,80-20,+E,660,730,,10.427,-12058.49,,,,,
KNO2-NaNO2,90-10,+E,700,730,,8.95,-11376.49,,,,,
KNO2-NaNO2,100-0,+E,720,730,,7.809,-10835.49,,,,"For 100% KNO2, the departures from the recommended data set are: 720 K, +0.3%,750 K, -0.5%.",
KNO3,100,+E,615,780,1.5%,9.1025,-13587.35,,,,,
KNO3,100,P2,615,780,0.5%,-2.125,0.0057332,-2.0301E-6,,,Accuracy upgraded. The accuracy of the exponential is 1.5%. Do not use the Polynomial for Extrapolations.,
KNO3-K2Cr2O7,0-100,+E,675,740,,200.559,-38951.18,,,,"For 100% K2Cr2O7, the departures from the recommended data set are: 690 K, -8.6%, 750 K, 0.0%.",
KNO3-K2Cr2O7,5-95,+E,620,740,,559.287,-45116.83,,,,,
KNO3-K2Cr2O7,10-90,+E,620,740,,65.1919,-32480.1,,,,,
KNO3-K2Cr2O7,15-85,+E,680,740,,27.4194,-27056.29,,,,,
KNO3-K2Cr2O7,20-80,+E,620,740,,44.7488,-29647.48,,,,,
KNO3-K2Cr2O7,25-75,+E,620,740,,41.9939,-28910.67,,,,,
KNO3-K2Cr2O7,30-70,+E,620,740,,35.0968,-27504.82,,,,,
KNO3-K2Cr2O7,35-65,+E,620,740,,35.2894,-27180.14,,,,,
KNO3-K2Cr2O7,40-60,+E,620,740,,36.2606,-26917.8,,,,,
KNO3-K2Cr2O7,45-55,+E,620,740,,28.7752,-25309.02,,,,,
KNO3-K2Cr2O7,50-50,+E,620,740,,39.0077,-26580.98,,,,,
KNO3-K2Cr2O7,55-45,+E,620,740,,32.5982,-25310.69,,,,,
KNO3-K2Cr2O7,60-40,+E,620,740,,23.4933,-23163.85,,,,,
KNO3-K2Cr2O7,65-35,+E,620,740,,20.704,-22018.67,,,,,
KNO3-K2Cr2O7,70-30,+E,620,740,,17.1904,-20113.24,,,,,
KNO3-K2Cr2O7,75-25,+E,620,740,,14.6339,-18913.67,,,,,
KNO3-K2Cr2O7,80-20,+E,620,740,,12.2857,-17229.58,,,,,
KNO3-K2Cr2O7,85-15,+E,620,740,,12.5622,-16960.13,,,,,
KNO3-K2Cr2O7,90-10,+E,620,740,,11.4838,-15988.17,,,,,
KNO3-K2Cr2O7,100-0,+E,620,740,,15.1672,-17038.79,,,,"For 100% KNO3, the departures from the recommended data set are: 630 K, -14%, 740 K, -4.9%.",
KNO3-LiClO4,0-100,+E,520,690,,13.8486,-12768.53,,,,"For 100% LiClO4, the departures from the recommended data set are: 520 K, -1.4%, 690 K, -2.5%.",
KNO3-LiClO4,16-84,+E,480,680,,13.4963,-13867.68,,,,,
KNO3-LiClO4,30-70,+E,580,680,,12.886,-15003.24,,,,,
KNO3-LiClO4,50-50,+E,680,700,,11.2744,-15228.34,,,,,
KNO3-LiClO4,70-30,+E,660,700,,10.0832,-15226.67,,,,,
KNO3-LiClO4,85-15,+E,580,680,,10.6026,-14991.94,,,,,
KNO3-LiClO4,100-0,+E,620,690,,9.67396,-13672.7,,,,"For 100% KNO3, the departures from the recommended data set are: 630 K, +4.5%,700 K, +4.7%.",
KNO3-LiNO3,0-100,+E,560,630,,20.354,-14108.27,,,,"For 100% LiNO3, the results have been advanced as the recommended data set.",
KNO3-LiNO3,25.20-74.80,+E,560,640,,15.343,-13794.88,,,,,
KNO3-LiNO3,49.88-50.12,+E,560,700,,12.507,-13736.3,,,,,
KNO3-LiNO3,76.69-23.31,+E,550,690,,13.291,-14870.18,,,,,
KNO3-LiNO3,100-0,+E,630,690,,10.709,-14363.91,,,,"For 100% KNO3, the departures from the recommended data set are: 630 K, +1.7%,700 K, +2.9%.",
KNO3-NaClO4,36-64,+E,670,710,,9.03238,-13097.81,,,,,
KNO3-NaClO4,45-55,+E,670,710,,9.31567,-13575.22,,,,,
KNO3-NaClO4,70-30,+E,630,690,,8.53984,-13636.3,,,,,
KNO3-NaClO4,86-14,+E,590,690,,9.63857,-13914.54,,,,,
KNO3-NaClO4,100-0,+E,620,690,,9.67396,-13672.7,,,,"For 100% KNO3, the departures from the recommended data set are: 630 K, +4.5%,700 K, +4.7%.",
KNO3-NaNO2,0-100,+E,623,683,,20.0381,-15341.31,,,,"For 100% NaNO2, the departures from the recommended data set are: 630 K, -35%,680 K, -31%.",
KNO3-NaNO2,20-80,+E,623,683,,27.7674,-17417.45,,,,,
KNO3-NaNO2,40-60,+E,623,683,,30.3498,-18348.82,,,,,
KNO3-NaNO2,60-40,+E,623,683,,23.6753,-17481.88,,,,,
KNO3-NaNO2,80-20,+E,623,683,,18.5788,-16753.85,,,,,
KNO3-NaNO2,100-0,+E,623,683,,8.06341,-12804.93,,,,"For 100% KNO3, the departures from the recommended data set are: 620 K, +3.5%,680 K, +0.3%.",
KNO3-NaNO3,0-100,+E,610,720,,10.228,-11200.76,,,,"For 100% NaNO3, the departures from the recommended data set are: 610 K, +2.0%, 720 K, -0.9%.",
KNO3-NaNO3,24.91-75.09,+E,580,670,,12.751,-13217.48,,,,,
KNO3-NaNO3,49.69-50.31,+E,560,690,,12.695,-13987.35,,,,,
KNO3-NaNO3,75.15-24.85,+E,560,690,,12.337,-14522.91,,,,,
KNO3-NaNO3,100-0,+E,630,690,,10.709,-14363.91,,,,"For 100% KNO3, the departures from the recommended data set are: 630 K, +1.7%,700 K, +2.9%.",
KNO3-RbNO3,0-100,+E,590,670,,9.3443,-15261.81,,,,"For 100% RbNO3, the departures from the recommended data set are: 590 K, +1.5%, 700 K, +0.3%.",
KNO3-RbNO3,10-90,+E,590,670,,9.8759,-15379.39,,,,,
KNO3-RbNO3,15-85,+E,590,670,,9.4614,-15146.33,,,,,
KNO3-RbNO3,20-80,+E,570,670,,10.231,-15464.32,,,,,
KNO3-RbNO3,25-75,+E,570,670,,10.661,-15621.23,,,,,
KNO3-RbNO3,30-70,+E,570,670,,11.016,-15746.75,,,,,
KNO3-RbNO3,32.5-67.5,+E,570,670,,11.616,-15949.67,,,,,
KNO3-RbNO3,35-65,+E,570,670,,11.189,-15750.93,,,,,
KNO3-RbNO3,37.5-62.5,+E,570,670,,11.47,-15824.15,,,,,
KNO3-RbNO3,40-60,+E,570,670,,11.36,-15722.06,,,,,
KNO3-RbNO3,45-55,+E,570,670,,11.243,-15606.58,,,,,
KNO3-RbNO3,50-50,+E,590,670,,10.311,-15033.36,,,,,
KNO3-RbNO3,55-45,+E,570,670,,11.444,-15522.9,,,,,
KNO3-RbNO3,60-40,+E,570,670,,11.518,-15485.24,,,,,
KNO3-RbNO3,65-35,+E,590,670,,10.983,-15137.97,,,,,
KNO3-RbNO3,70-30,+E,590,670,,10.782,-14949.68,,,,,
KNO3-RbNO3,80-20,+E,590,670,,10.424,-14573.12,,,,,
KNO3-RbNO3,85-15,+E,610,670,,10.944,-14765.58,,,,,
KNO3-RbNO3,90-10,+E,610,670,,10.9,-14690.27,,,,,
KNO3-RbNO3,100-0,+E,610,670,,11.548,-14782.32,,,,"For 100% KNO3, the departures from the recommended data set are: 620 K, +1.0%,670 K, +3.0%.",
KNO3-Sr(NO3)2,70-30,+E,660,720,,12.627,-17600.29,,,,,
KNO3-Sr(NO3)2,78.5-21.5,+E,660,720,,11.356,-16391.93,,,,,
KNO3-Sr(NO3)2,90-10,+E,590,720,,11.572,-15631.69,,,,,
KNO3-Sr(NO3)2,100-0,+E,620,730,,10.824,-14522.91,,,,"For 100% KNO3, the departures from the recommended data set are: 630 K, -0.5%,730 K, +2.0%.",
KNO3-TlBr,0-100 TlBr,I2,823,,,1.2289,-0.00733,5.3E-5,,,"For both 100% KNO3 and 100% TlBr at 823 K, the departure from the recommended data set is, respectively, -17% and +0.6%.",
KNO3-TlCl,100-0 KNO3,I2,703,,,1.084,-0.00708,5.3E-5,,,"For 100% KNO3 and 100% TlCl at 703 K, the departures from the recommended data sets are, respectively, +0.7% and -2.3%.",
KNO3-TlNO3,0-100,+E,480,620,,8.0256,-12510.37,,,,"For 100% TlNO3, the departures from the recommended data set are: 490 K, -0.26%, 620 K, -3.5%.",
KNO3-TlNO3,20-80,+E,470,620,,10.112,-13778.14,,,,,
KNO3-TlNO3,40-60,+E,500,620,,10.948,-14296.97,,,,,
KNO3-TlNO3,60-40,+E,550,620,,10.788,-14351.36,,,,,
KNO3-TlNO3,70-30,+E,570,630,,11.157,-14577.3,,,,,
KNO3-TlNO3,80-20,+E,593.2,633.2,,11.708,-14857.63,,,,,
KNO3-TlNO3,100-0,+E,610,670,,12.11,-15066.84,,,,"For 100% KNO3, the departures from the recommended data set are: 620 K, +0.3%,670 K, +2.0%.",
KOH,100,+E,680,860,,13.2638,-9324.62,,,,,
KOH-K2CO3,91.5-8.5,+E,680,860,,15.127,-11617.91,,,,,
KOH-K2CO3,93.3-6.7,+E,680,860,,14.3936,-11179.42,,,,,
KOH-K2CO3,95.7-4.3,+E,680,860,,14.1995,-10846.36,,,,,
KOH-K2CO3,96.0-4.0,+E,680,860,,14.2134,-10807.45,,,,,
KOH-K2CO3,97.5-2.5,+E,680,860,,13.9842,-10444.69,,,,,
KOH-K2CO3,97.9-2.1,+E,680,860,,13.6403,-10031.31,,,,,
KOH-K2CO3,98.3-1.7,+E,680,860,,12.8682,-9646.37,,,,,
KOH-K2CO3,100-0,+E,680,860,,13.2638,-9324.62,,,,"For 100% KOH, the results have been advanced as the recommended data set.",
KOH-K2CO3-K2SiO3,92.0-1.8-6.2,+E,780,870,,10.8847,-9934.24,,,,,
KOH-K2CO3-K2SiO3,94.2-1.8-4.0,+E,780,870,,11.5752,-9867.29,,,,,
KOH-K2CO3-K2SiO3,96.4-1.7-1.9,+E,780,870,,12.9211,-10142.19,,,,,
KPO3,100,+E,1155,1225,5%,6.479,-20652.57,,,,,
KPO3-WO3,50-50,+E,1080,1220,,20237.1,-112250.23,,,,,
KPO3-WO3,55-45,P1,1020,1220,,-1.2453,0.0012812,,,,,
KPO3-WO3,60-40,+E,1020,1220,,706.605,-75698.19,,,,,
KPO3-WO3,65-35,+E,1020,1220,,56.4301,-49179.56,,,,,
KPO3-WO3,70-30,+E,1020,1220,,217.963,-60539.31,,,,,
KPO3-WO3,75-25,+E,1020,1220,,84.6225,-49602.15,,,,,
KPO3-WO3,80-20,+E,1020,1220,,23.82,-36355.38,,,,,
KPO3-WO3,85-15,+E,1020,1220,,31.8855,-39426.49,,,,,
KPO3-WO3,90-10,P2,1080,1220,,-34.3521,0.0578761,-2.39131E-5,,,,
KPO3-WO3,95-5,+E,1120,1220,,17.1662,-32167.13,,,,,
KPO3-WO3,100-0,+E,1120,1220,,26.2,-35430.7,,,,"For 100% KPO3, the departures from the recommended data set are: 1150 K, -14%,1220 K, -5.8%.",
KSCN,100,+E,450,510,2%,100.,-24476.81,,,,,
KVO3-V2O5,9.4-90.6,+E,910,1250,,10.2254,-35144.93,,,,,
KVO3-V2O5,18.0-82.0,+E,1000,1250,,7.21494,-28807.74,,,,,
KVO3-V2O5,24.4-75.6,+E,910,1250,,9.96252,-29755.01,,,,,
KVO3-V2O5,32.2-67.8,+E,835,1250,,10.2106,-28289.33,,,,,
KVO3-V2O5,40.4-59.6,+E,835,1250,,6.6553,-22772.64,,,,,
KVO3-V2O5,44.6-55.4,+E,835,1250,,7.34791,-22511.13,,,,,
KVO3-V2O5,50.0-50.0,+E,835,1250,,6.15963,-20307.38,,,,,
K2CO3,100,+E,1184,1279,1.5%,11.027,-16489.42,,,,,
K2CO3-Li2CO3,0-100,+E,1013,1153,,29.22,-16485.24,,,,"For 100% Li2CO3, the departures from the recommended data set are: 1020 K, +0.3%, 1150 K, +0.2%.",
K2CO3-Li2CO3,10-90,+E,1133,1260,,26.46,-16861.8,,,,,
K2CO3-Li2CO3,20-80,+E,1034,1246,,23.37,-17196.53,,,,,
K2CO3-Li2CO3,30-70,+E,1001,1239,,20.27,-17489.41,,,,,
K2CO3-Li2CO3,40-60,+E,993,1227,,16.63,-17740.46,,,,,
K2CO3-Li2CO3,50-50,+E,1013,1222,,14.96,-18117.02,,,,,
K2CO3-Li2CO3,57.3-42.7,+E,1013,1223,,14.56,-18075.18,,,,,
K2CO3-Li2CO3,60-40,+E,1003,1197,,14.49,-18075.18,,,,,
K2CO3-Li2CO3,70-30,+E,973,1193,,13.32,-17489.41,,,,,
K2CO3-Li2CO3,80-20,+E,972,1165,,11.41,-16276.03,,,,,
K2CO3-Li2CO3,90-10,+E,996,1136,,10.85,-16066.83,,,,,
K2CO3-Li2CO3,100-0,+E,1178,1281,,10.52,-16024.99,,,,"For 100% K2CO3, the departures from the recommended data set are: 1190 K, 0.0%, 1280 K, -0.3%.",
K2CO3-Li2CO3-Na2CO3,16.7-50.0-33.3,+E,850,1120,,38.236,-24727.85,,,,,
K2CO3-Li2CO3-Na2CO3,25.0-43.5-31.5,+E,670,1000,,83.819,-30899.36,,,,The results for the three carbonates as single salts have been advanced as therecommended data sets.,
K2CO3-Li2CO3-Na2CO3,30-40-30,+E,850,1120,,32.777,-24702.75,,,,,
K2CO3-Li2CO3-Na2CO3,33.4-33.3-33.3,+E,850,1120,,27.208,-23510.29,,,,,
K2CO3-Li2SO4,90-10 Li2SO4,I2,1173,,,1.049,-0.01314,2.265E-4,,,,
K2CO3-Na2CO3,0-100,+E,1145,1238,,14.12,-15020.81,,,,"For 100% Na2CO3, the departures from the recommended data set are: 1150 K, -0.1%, 1240 K, 0.0%.",
K2CO3-Na2CO3,10-90,+E,1143,1254,,13.95,-15481.06,,,,,
K2CO3-Na2CO3,20-80,+E,1086,1236,,13.65,-15899.47,,,,,
K2CO3-Na2CO3,30-70,+E,1071,1222,,13.2,-16359.71,,,,,
K2CO3-Na2CO3,40-60,+E,1073,1230,,12.98,-16694.44,,,,,
K2CO3-Na2CO3,42-58,+E,1043,1226,,12.38,-16359.71,,,,,
K2CO3-Na2CO3,50-50,+E,1044,1230,,12.2,-16317.87,,,,,
K2CO3-Na2CO3,60-40,+E,1047,1246,,11.79,-16150.51,,,,,
K2CO3-Na2CO3,70-30,+E,1076,1237,,11.49,-16192.35,,,,,
K2CO3-Na2CO3,80-20,+E,1148,1258,,11.32,-16234.19,,,,,
K2CO3-Na2CO3,90-10,+E,1157,1250,,10.85,-16108.67,,,,,
K2CO3-Na2CO3,100-0,+E,1178,1281,,10.52,-16024.99,,,,"For 100% K2CO3, the departures from the recommended data set are: 1190 K, 0.0%, 1280 K, -0.3%.",
K2Cr2O7,100,+E,675,870,5%,73.,-32635.75,,,,,
K2MoO4,100,+E,1205,1270,3%,4.72,-13549.69,,,,,
K2MoO4-Li2MoO4,0-100,+E,1013,1145,,23.532,-18938.77,,,,"For 100% Li2MoO4, the departures from the recommended data set are: 1050 K, -26%, 1140 K, -38%.",
K2MoO4-Li2MoO4,19.9-80.1,+E,930,1130,,10.539,-19475.17,,,,,
K2MoO4-Li2MoO4,33-67,+E,870,1070,,17.399,-24544.17,,,,,
K2MoO4-Li2MoO4,39.3-60.7,+E,890,1030,,32.16,-31173.83,,,,,
K2MoO4-Li2MoO4,50-50,+E,890,1070,,16.398,-26093.12,,,,,
K2MoO4-Li2MoO4,53.4-46.6,+E,910,1050,,31.589,-32688.88,,,,,
K2MoO4-Li2MoO4,60-40,+E,870,1070,,13.77,-25229.94,,,,,
K2MoO4-Li2MoO4,79.9-20.1,+E,1073,1200,,7.2791,-19224.96,,,,,
K2MoO4-Li2MoO4,100-0,+E,1207,1281,,8.5676,-19756.34,,,,"For 100% K2MoO4, the departures from the recommended data set are: 1210 K, -2.1%, 1280 K, +1.3%.",
K2MoO4-MoO3,0-100,+E,1110,1150,,1.568,-7518.77,,,,"For 100% MoO3, the departures from the recommended data set are: 1110 K, -33%,1150 K, -29%.",
K2MoO4-MoO3,11.37-88.63,+E,1040,1070,,9.29199,-23370.12,,,,,
K2MoO4-MoO3,18.65-81.35,+E,890,1070,,17.7629,-28620.71,,,,,
K2MoO4-MoO3,22.65-77.35,+E,930,1130,,11.6451,-24923.67,,,,,
K2MoO4-MoO3,31.46-68.54,+E,950,1040,,12.3483,-25004.84,,,,,
K2MoO4-MoO3,39.80-60.20,+E,930,1060,,9.44673,-23281.84,,,,,
K2MoO4-MoO3,47.56-52.44,+E,860,980,,10.5245,-24447.1,,,,,
K2MoO4-MoO3,69.87-30.13,+E,1100,1190,,6.0236,-17499.04,,,,,
K2MoO4-MoO3,85.87-14.13,+E,1160,1250,,7.41541,-19278.1,,,,,
K2MoO4-MoO3,100-0,+E,1210,1250,,4.72,-13549.69,,,,"For 100% K2MoO4, the results have been advanced as the recommended data set.",
K2S-SnS,10-90,+E,1020,1230,,1547.16,-57777.82,,,,,
K2S-SnS,20-80,+E,1020,1230,,103.014,-40933.59,,,,,
K2S-SnS,30-70,+E,1020,1230,,20.1,-27913.6,,,,,
K2S-SnS,40-60,+E,920,1230,,14.5328,-25833.28,,,,,
K2S-SnS,50-50,+E,923.2,1223.2,,12.4683,-24294.38,,,,,
K2S-SnS,60-40,+E,1123.2,1223.2,,25.362,-28025.32,,,,,
K2SO4,100,+E,1341,1360,3%,7.949,-16017.46,,,,,
K2SO4-K2WO4,50-50,+E,1200,1270,,9.3355,-19385.21,,,,,
K2SO4-Li2CO3,80-10 K2SO4,I3,1173,,,2.64,-0.07332,9.919E-4,-4.47E-6,,,
K2SO4-Li2SO4,0.25-99.75,+E,1160,1220,,17.804,-13727.93,,,,,
K2SO4-Li2SO4,0.50-99.50,+E,1160,1220,,17.929,-13870.19,,,,,
K2SO4-Li2SO4,0.75-99.25,+E,1120,1220,,18.466,-14196.55,,,,,
K2SO4-Li2SO4,1.00-99.00,+E,1150,1210,,17.378,-13614.96,,,,,
K2SO4-Li2SO4,3.00-97.00,+E,1110,1180,,18.626,-14861.82,,,,,
K2SO4-Li2SO4,4.89-95.11,+E,1040,1180,,18.926,-15455.95,,,,,
K2SO4-Li2SO4,20.00-80.00,+E,1220,1230,,10.194,-18891.08,,,,,
K2SO4-Li2SO4,40.00-60.00,+E,1000,1160,,19.961,-24937.06,,,,,
K2SO4-Li2SO4,60.0-40.00,+E,1000,1160,,22.709,-24209.03,,,,,
K2SO4-Li2SO4,75.00-25.00,+E,840,1200,,30.451,-24684.34,,,,,
K2SO4-Li2SO4,80.00-20.00,+E,880,1160,,25.963,-22380.59,,,,,
K2SO4-NaCl,42-58,+E,920,1020,,5.90922,-11360.17,,,,,
K2SO4-NaCl,51-49,+E,920,1020,,10.181,-15170.18,,,,,
K2SO4-NaCl,61-39,+E,920,1020,,10.997,-14325.,,,,,
K2SO4-NaCl-Na2SO4,30.1-57-12.9,+E,920,1020,,16.9535,-19325.38,,,,,
K2SO4-NaCl-Na2SO4,36.4-48-15.6,+E,920,1020,,11.3422,-14998.64,,,,,
K2SO4-NaCl-Na2SO4,44.8-36-19.2,+E,920,1020,,12.8744,-14976.04,,,,,
K2SO4-Na2SO4,50-50,+E,1182.7,1193.4,,13.881,-20847.55,,,,,
K2SO4-Rb2SO4,50-50,+E,1340,1380,,6.801,-16150.51,,,,,
K2SO4-Tl2SO4,50-50,+E,1100,1200,,6.88692,-15578.97,,,,,
K2SO4-ZnSO4,20-80,DP,,,,0.04,773K,,,,,
K2SO4-ZnSO4,25-75,DP,,,,0.02,748K,,,,,
K2SO4-ZnSO4,30-70,+E,748,823,,47426.2,-90304.78,,,,,
K2SO4-ZnSO4,40-60,+E,723,823,,32.1572,-38199.72,,,,,
K2SO4-ZnSO4,50-50,+E,723,823,,139.106,-48095.88,,,,,
K2SO4-ZnSO4,57-43,+E,723,823,,42.7031,-37116.05,,,,,
K2S3,100,E2,570,690,4%,5.438,-6234.26,343.,,,,
K2S3.4,100,E2,490,670,4%,6.26,-7435.09,306.,,,,
K2S4,100,E2,470,680,4%,3.014,-5418.37,341.,,,,
K2S5,100,E2,520,670,4%,2.427,-5209.17,354.,,,,
K2S6,100,E2,520,690,4%,1.099,-3340.14,393.,,,,
K2TaF7,100,+E,1020,1160,5%,9.572,-21167.21,,,,,
K2TaF7-Ta2O5,80-20,+E,1073,1173,,5.046,-17370.59,,,,,
K2TaF7-Ta2O5,85-15,+E,1073,1173,,4.679,-15757.63,,,,,
K2TaF7-Ta2O5,90-10,+E,1073,1173,,4.484,-14732.11,,,,,
K2TaF7-Ta2O5,95-5,+E,1073,1173,,4.381,-14119.14,,,,,
K2TaF7-Ta2O5,100-0,+E,1073,1173,,9.572,-21167.21,,,,"For 100% K2TaF7, the results have been advanced as the recommended data set.",
K2TiF6,100,+E,1116,1249,5%,6.968,-15250.94,,,,,
K2TiF6-NaCl,2.6-97.4,+E,850,1170,,10.2438,-9703.7,,,,,
K2TiF6-NaCl,5.7-94.3,+E,850,1170,,6.72141,-5930.92,,,,,
K2TiF6-NaCl,9.5-90.5,+E,850,1170,,5.79325,-4622.56,,,,,
K2TiF6-NaCl,14.0-86.0,+E,850,1170,,5.3756,-4013.82,,,,,
K2TiF6-NaCl,19.6-80.4,+E,910,1170,,4.30809,-3001.86,,,,,
K2TiF6-NaCl,26.8-73.2,+E,850,1170,,8.41249,-9227.13,,,,,
K2TiF6-NaCl,31.1-68.9,+E,850,1170,,7.652,-8440.11,,,,,
K2TiF6-NaCl,36.2-63.8,+E,820,1170,,6.73031,-7712.5,,,,,
K2TiF6-NaCl,42.2-57.8,+E,850,1170,,5.6781,-6945.14,,,,,
K2TiF6-NaCl,49.3-50.7,+E,850,1170,,5.31653,-6974.01,,,,,
K2TiF6-NaCl,57.8-42.2,+E,850,1170,,12.1869,-14425.42,,,,,
K2TiF6-NaCl,68.7-31.3,+E,850,1170,,31.6493,-22624.52,,,,,
K2TiF6-NaCl,82.2-17.8,+E,880,1170,,38.281,-23664.68,,,,,
K2TiF6-NaCl,100-0,+E,1098,1173,,250.,-41690.07,,,,"For 100% K2TiF6, the departures from the recommended data set are: 1100 K, +98%, 1170 K, +137%.",
K2TiF6-TiO2,60-40,+E,1143,1193,,8.278,-18594.43,,,,,
K2TiF6-TiO2,70-30,+E,1143,1193,,8.045,-18003.22,,,,,
K2TiF6-TiO2,80-20,+E,1143,1193,,7.792,-17315.36,,,,,
K2TiF6-TiO2,90-10,+E,1143,1193,,8.91,-18147.15,,,,,
K2TiF6-TiO2,100-0,+E,1143,1193,,6.968,-15250.94,,,,"For 100% K2TiF6, the results have been advanced as the recommended data set.",
K2WO4,100,+E,1210,1300,3%,8.141,-19518.69,,,,,
K2WO4-Li2SO4,50-50,+E,1080,1240,,15.34,-23974.72,,,,,
K2WO4-Li2WO4,0-100,+E,1084,1150,,16.969,-18758.44,,,,"For 100% Li2WO4, the results have been advanced as the recommended data set.",
K2WO4-Li2WO4,10-90,+E,1028,1137,,45.807,-32736.16,,,,,
K2WO4-Li2WO4,19.9-80.1,+E,962,1125,,65.249,-37936.96,,,,,
K2WO4-Li2WO4,30-70,+E,898,1028,,91.819,-42116.85,,,,,
K2WO4-Li2WO4,40-60,+E,926,1048,,34.644,-36560.4,,,,,
K2WO4-Li2WO4,50-50,+E,952,1068,,32.456,-34129.46,,,,,
K2WO4-Li2WO4,54.4-45.6,+E,948,1070,,2.647,-14899.47,,,,,
K2WO4-Li2WO4,60-40,+E,940,1080,,7.183,-22635.82,,,,,
K2WO4-Li2WO4,68-32,+E,1031,1200,,16.48,-28372.18,,,,,
K2WO4-Li2WO4,80-20,+E,1070,1166,,81.94,-44372.06,,,,,
K2WO4-Li2WO4,100-0,+E,1250,1301,,14.412,-25673.45,,,,"For 100% K2WO4, the departures from the recommended data set are: 1250 K, -2.1%, 1300 K, +0.2%.",
K2WO4-WO3,29.88-70.12,+E,1180,1270,,15.2939,-32634.07,,,,,
K2WO4-WO3,42.13-57.87,+E,1040,1170,,43.788,-41142.38,,,,,
K2WO4-WO3,50.18-49.82,+E,1020,1040,,21.3982,-33034.07,,,,,
K2WO4-WO3,59.42-40.58,+E,940,1090,,36.774,-36122.75,,,,,
K2WO4-WO3,70-30,+E,1060,1210,,18.9445,-28781.38,,,,,
K2WO4-WO3,80.11-19.89,+E,1120,1280,,15.0033,-25412.37,,,,,
K2WO4-WO3,90-10,+E,1180,1300,,37.1834,-36306.43,,,,,
K2WO4-WO3,100-0,+E,1220,1290,,4.05548,-17144.65,,,,"For 100% K2WO4, the departures from the recommended data set are: 1220 K, -37%, 1290 K, -38%.",
K2ZrF6,100,+E,1073,1253,,10.888,-14804.91,,,,,
K2ZrF6-NaCl,0-100,+E,1073,1173,,8.389,-7673.58,,,,"For 100% NaCl, the departures from the recommended data set are: 1080 K, -0.8%, 1170 K, -0.6%.",
K2ZrF6-NaCl,10-90,+E,1073,1173,,8.855,-9054.33,,,,,
K2ZrF6-NaCl,20-80,+E,1073,1173,,7.388,-8161.45,,,,,
K2ZrF6-NaCl,25-75,+E,1073,1173,,7.075,-8207.89,,,,,
K2ZrF6-NaCl,30-70,DP,,,,2.96,1173K,,,,,
K2ZrF6-NaCl,33-67,+E,1073,1173,,7.04,-8650.15,,,,,
K2ZrF6-NaCl,40-60,+E,1073,1173,,7.326,-9242.61,,,,,
K2ZrF6-NaCl,50-50,+E,1073,1173,,8.022,-10767.29,,,,,
K2ZrF6-NaCl,60-40,+E,1073,1173,,8.055,-11029.63,,,,,
K2ZrF6-NaCl,67-33,+E,1073,1173,,7.036,-9977.33,,,,,
K2ZrF6-NaCl,70-30,+E,1073,1173,,7.041,-10060.6,,,,,
K2ZrF6-NaCl,75-25,+E,1073,1173,,7.043,-10102.86,,,,,
K2ZrF6-NaCl,80-20,+E,1073,1173,,6.727,-9891.56,,,,,
K2ZrF6-NaCl,85-15,+E,1073,1173,,6.412,-9585.29,,,,,
K2ZrF6-NaCl,90-10,+E,1073,1173,,6.416,-9755.58,,,,,
K2ZrF6-NaCl,100-0,+E,1073,1253,,10.888,-14804.91,,,,"For 100% K2ZrF6, the results have been advanced as the recommended data set.",
K3AlF6,100,+E,1273,1340,5%,24.984,-26010.69,,,,"K3AlF6: Recommended data, shift from previous evaluation.",
K3AlF6-Na3AlF6,0-100,+E,1270,1330,,54.106,-29877.61,,,,"For 100% Na3AlF6, the departures from the recommended data set are: 1280 K, +16%, 1350 K, +26%.",
K3AlF6-Na3AlF6,16.89-83.11,+E,1240,1330,,123.3,-39764.98,,,,,
K3AlF6-Na3AlF6,35.15-64.85,+E,1220,1330,,143.56,-42644.04,,,,,
K3AlF6-Na3AlF6,54.94-45.06,+E,1240,1330,,256.92,-50279.97,,,,,
K3AlF6-Na3AlF6,76.48-23.52,+E,1240,1330,,5108.4,-83848.76,,,,,
K3AlF6-Na3AlF6,100-0,+E,1270,1330,,430.9,-57773.64,,,,"For 100% K3AlF6, the departures from the recommended data set are: 1270 K, -17.8%, 1330 K, -5.7%.",
LaBr3,100,+E,1050,1185,25%,106.15,-43317.68,,,,,
LaCl3,100,+E,1170,1270,5%,9.427,-18966.81,,,,LaCl3: Accuracy upgraded.,
LaCl3-LiCl,0-100,+E,1080,1270,,11.604,-4994.11,,,,"For 100% LiCl, the departures from the recommended data set are: 1080 K, -0.09%, 1270 K, -1.9%.",
LaCl3-LiCl,10.04-89.96,+E,1080,1220,,12.749,-9035.92,,,,,
LaCl3-LiCl,20.06-79.94,+E,1080,1220,,9.753,-8625.88,,,,,
LaCl3-LiCl,29.63-70.37,+E,1080,1220,,9.796,-10362.69,,,,,
LaCl3-LiCl,40.00-60.00,+E,1080,1220,,9.056,-11220.84,,,,,
LaCl3-LiCl,53.02-46.98,+E,1080,1220,,11.968,-15821.22,,,,,
LaCl3-LiCl,65.01-34.99,+E,1080,1220,,13.576,-18721.62,,,,,
LaCl3-LiCl,80.03-19.97,+E,1080,1220,,17.262,-22608.2,,,,,
LaCl3-LiCl,100-0,+E,1140,1220,,12.715,-22001.93,,,,"For 100% LaCl3, the departures from the recommended data set are: 1140 K, -2.0%, 1220 K, 0.0%.",
LaCl3-NaCl,0.0-100.0,+E,1120,1200,,5.935,-5190.34,,,,"For 100% NaCl, the departures from the recommended data set are: 1120 K, -8.3%, 1200 K, -9.4%.",
LaCl3-NaCl,4.99-95.01,+E,1134,1215,,5.27488,2588.39,,,,,
LaCl3-NaCl,13.17-86.83,+E,1090,1220,,6.537,-10660.17,,,,,
LaCl3-NaCl,20.87-79.13,+E,1110,1220,,8.972,-16109.92,,,,,
LaCl3-NaCl,33.30-66.70,+E,1110,1220,,14.296,-21980.59,,,,,
LaCl3-NaCl,45.11-54.89,+E,1070,1200,,11.564,-19659.27,,,,,
LaCl3-NaCl,55.02-44.98,+E,1140,1220,,15.567,-24259.66,,,,,
LaCl3-NaCl,70.22-29.78,+E,1170,1220,,8.774,-23165.94,,,,,
LaCl3-NaCl,84.26-15.74,+E,1160,1260,,18.182,-26804.83,,,,,
LaCl3-RbCl,0-100 LaCl3,I4,1195,,,122.08,-1.0654,0.0029388,4.3405E-6,7.7095E-7,"UNITS of k are: ohm-1 cm+2 mol-1 (MOLAR CONDUCTANCE). For 100% RbCl and LaCl3 at 1195 K the departures from the recommended data sets are, +3.6% and -2.8%.",
LaF3-LiF,0.0-100.0,+E,1150,1340,,20.471,-7767.73,,,,"For 100% LiF, the departures from the recommended data set are: 1140 K, +4.2%,1320 K, +7.8%.",
LaF3-LiF,5.0-95.0,+E,1180,1340,,19.592,-8263.12,,,,,
LaF3-LiF,10.0-90.0,+E,1170,1340,,21.642,-10358.92,,,,,
LaF3-LiF,15.0-85.0,+E,1190,1340,,17.158,-8766.46,,,,,
LaF3-LiF,20.0-80.0,+E,1160,1340,,16.232,-9263.53,,,,,
LaF3-LiF,25.0-75.0,+E,1190,1340,,21.695,-13572.29,,,,,
LaF3-LiF,29.0-71.0,+E,1160,1340,,36.568,-19232.91,,,,,
LaF3-LiF,32.45-67.55,+E,1260,1340,,36.562,-19972.66,,,,,
LaF3-NaF,0.0-100.0,+E,1310,1340,,21.451,-15165.16,,,,"For 100% NaF, the departures from the recommended data set are: 1310 K, +5.6%,1350 K, +7.7%.",
LaF3-NaF,10.0-90.0,+E,1240,1340,,17.241,-14419.14,,,,,
LaF3-NaF,20.0-80.0,+E,1170,1340,,19.657,-17244.23,,,,,
LaF3-NaF,30.0-70.0,+E,1060,1340,,32.168,-23103.18,,,,,
LaF3-NaF,40.0-60.0,+E,1210,1340,,27.016,-22481.01,,,,,
LaI3,100,+E,1069,1144,10%,9.118,-26606.5,,,,,
LaI3-NaI,0-100,+E,1092,1227,,5.48763,-6012.93,,,,"For 100% NaI, the departures from the recommended data set are: 1090 K, +1.5%,1220 K, -1.0%.",
LaI3-NaI,10-90,+E,1092,1227,,5.194,-8220.86,,,,,
LaI3-NaI,20-80,+E,1092,1227,,4.677,-8908.72,,,,,
LaI3-NaI,30-70,+E,1092,1227,,4.69,-10636.32,,,,,
LaI3-NaI,40-60,+E,1092,1227,,4.845,-12494.47,,,,,
LaI3-NaI,50-50,+E,1092,1227,,5.118,-14348.01,,,,,
LaI3-NaI,60-40,+E,1092,1227,,5.571,-16510.76,,,,,
LaI3-NaI,70-30,+E,1092,1227,,5.196,-17330.42,,,,,
LaI3-NaI,80-20,+E,1092,1227,,7.434,-22063.86,,,,,
LaI3-NaI,90-10,+E,1092,1227,,9.201,-25502.33,,,,,
LaI3-NaI,100-0,+E,1092,1227,,7.152,-24171.37,,,,"For 100% LaI3, the departures from the recommended data set are: 1100 K, +1.8%, 1200 K, +2.8%.",
LiAlCl4,100,+E,437,622,1.5%,5.183,-10152.23,,,,,
LiBr,100,+E,831,1022,2%,12.98,-6970.66,,,,,
LiBr-LiCl,0-100,+E,980,1080,,13.4286,-6324.22,,,,"For 100% LiCl, the departures from the recommended data set are: 970 K, -0.6%,1070 K, -0.3%.",
LiBr-LiCl,12-88,+E,980,1080,,12.1119,-5675.69,,,,,
LiBr-LiCl,25-75,+E,980,1080,,11.2593,-5295.36,,,,,
LiBr-LiCl,37-63,+E,980,1080,,11.2823,-5567.32,,,,,
LiBr-LiCl,50-50,+E,980,1080,,10.4546,-5041.39,,,,,
LiBr-LiCl,63-37,+E,980,1080,,9.919,-4736.37,,,,,
LiBr-LiCl,75-25,+E,980,1080,,10.1748,-5003.31,,,,,
LiBr-LiCl,88-12,+E,980,1080,,10.4867,-5278.2,,,,,
LiBr-LiCl,100-0,+E,980,1080,,10.6392,-5518.79,,,,"For 100% LiBr, the departures from the recommended data set are: 980 K, -2.1%,1070 K, -3.5%.",
LiBr-LiF,0-100,+E,1130,1280,,23.003,-9608.3,,,,"For 100% LiF, the departures from the recommended data set are: 1140 K, -3.6%,1260 K, +1.2%.",
LiBr-LiF,12-88,+E,880,1280,,24.878,-12322.5,,,,,
LiBr-LiF,25-75,+E,880,1280,,16.407,-10278.17,,,,,
LiBr-LiF,37-63,+E,880,1280,,22.947,-14675.63,,,,,
LiBr-LiF,50-50,+E,880,1280,,15.763,-11927.95,,,,,
LiBr-LiF,63-37,+E,880,1280,,11.383,-9350.56,,,,,
LiBr-LiF,75-25,+E,880,1280,,10.746,-8366.88,,,,,
LiBr-LiF,88-12,+E,880,1280,,9.1844,-5564.81,,,,,
LiBr-LiF,100-0,+E,880,1280,,10.6392,-5518.79,,,,"For 100% LiBr, the departures from the recommended data set are: 880 K, 0.0%, 1280 K, -6.0%.",
LiBr-LiI,0-100,+E,760,1100,,9.4084,-5363.56,,,,"For 100% LiI, the departures from the recommended data set are: 770 K, +1.2%, 1100 K, -1.3%.",
LiBr-LiI,12-88,+E,760,1100,,9.4914,-4993.27,,,,,
LiBr-LiI,25-75,+E,760,1100,,9.4335,-5297.45,,,,,
LiBr-LiI,37-63,+E,760,1100,,10.2943,-5644.31,,,,,
LiBr-LiI,50-50,+E,760,1100,,10.2239,-5811.67,,,,,
LiBr-LiI,63-37,+E,760,1100,,10.3606,-5614.6,,,,,
LiBr-LiI,75-25,+E,760,1100,,10.4672,-5785.73,,,,,
LiBr-LiI,88-12,+E,760,1100,,10.9022,-5885.73,,,,,
LiBr-LiI,100-0,+E,840,1100,,10.6392,-5518.79,,,,"For 100% LiBr, the departures from the recommended data set are: 880 K, 0.0%, 1070 K, -3.5%.",
LiBr-NaBr,0-100,+E,1050,1220,,5.845,-5994.94,,,,"For 100% NaBr, the departures from the recommended data set are: 1080 K, -2.7%, 1220 K, -7.2%.",
LiBr-NaBr,50-50,+E,930,1090,,7.739,-5911.67,,,,,
LiBr-PbBr2,0-100,+E,653,773,,19.144,-18755.51,,,,"For 100% PbBr2, the departures from the recommended data set are: 660 K, -7.2%, 770 K, +3.4%.",
LiBr-PbBr2,10-90,+E,653,773,,15.073,-16637.95,,,,,
LiBr-PbBr2,20-80,+E,653,773,,15.329,-15953.02,,,,,
LiBr-PbBr2,30-70,+E,653,773,,15.29,-15243.82,,,,,
LiBr-PbBr2,40-60,+E,653,773,,10.958,-12384.43,,,,,
LiBr-PbBr2,50-50,+E,713,773,,15.713,-13924.17,,,,,
LiBr-PbBr2,60-40,+E,753,773,,13.799,-12413.3,,,,,
LiBr-PbBr2,70-30,+E,753,773,,12.27,-10760.59,,,,,
LiBr-RbBr,0-100,+E,980,1140,,4.781,-11525.86,,,,"For 100% RbBr, the departures from the recommended data set are: 960 K, +0.2%,1140 K, -3.8%.",
LiBr-RbBr,50-50,+E,840,1020,,7.469,-12000.33,,,,,
LiCl,100,+E,917,1056,2%,13.134,-6097.86,,,,,
LiCl-LiF,0-100,+E,1130,1260,,23.003,-9608.3,,,,"For 100% LiF, the departures from the recommended data set are: 1140 K, -3.6%,1260 K, +1.2%.",
LiCl-LiF,12-88,+E,940,1260,,20.849,-9826.71,,,,,
LiCl-LiF,25-75,+E,940,1260,,20.717,-10496.58,,,,,
LiCl-LiF,37-63,+E,940,1260,,18.119,-10453.48,,,,,
LiCl-LiF,50-50,+E,940,1260,,16.09,-9748.05,,,,,
LiCl-LiF,63-37,+E,940,1260,,21.741,-11592.38,,,,,
LiCl-LiF,75-25,+E,940,1260,,14.245,-8383.2,,,,,
LiCl-LiF,88-12,+E,940,1260,,11.634,-5887.4,,,,,
LiCl-LiF,100-0,+E,940,1260,,13.4286,-6324.22,,,,"For 100% LiCl, the departures from the recommended data set are: 940 K, -0.6%,1260 K, +0.1%.",
LiCl-LiI,0-100,+E,740,1110,,9.4084,-5363.56,,,,"For 100% LiI, the departures from the recommended data set are: 760 K, +1.2%, 1100 K, -1.3%.",
LiCl-LiI,12-88,+E,710,1110,,9.7234,-5896.19,,,,,
LiCl-LiI,25-75,+E,710,1110,,10.4153,-6486.98,,,,,
