Repository: Simongolus/molten-salt-ai-electrolyte-discovery.

Data from: NIST Properties of Molten Salts Database (formerly SRD 27)

Introduction

NIST distributed the NIST Properties of Molten Salts Database from
1990 to 2004. As part of the NIST Standard Reference Data Program, the
database was designated as Standard Reference Database 27 or SRD
27. Since the database has not been actively maintained since 1991 the
SRD designation has been dropped. The database was distributed as a
program for DOS(1) compatible operating systems. To enable use of the
data on modern systems, the data have been extracted into comma
separated variable (CSV) files. The CSV format should be readable by
various programs and provides a stable format for long term

File: data/raw/nist/conductivity-csv.txt (part 6 of 7)
Al2O3-Na3AlF6-SiO2,12-86-2,DP,,,,2.18,1273K,,,,,
Al2O3-Na3AlF6-SiO2,12-84-4,DP,,,,2.15,1273K,,,,,
Al2O3-Na3AlF6-SiO2,12-82-6,DP,,,,2.1,1273K,,,,,
As2S3-K2S,30-70,+E,770,980,,5106.57,-84673.02,,,,,
LiCl-LiI,37-63,+E,710,1110,,11.2717,-7069.4,,,,,
LiCl-LiI,50-50,+E,710,1110,,11.5673,-7193.25,,,,,
LiCl-LiI,61.2-38.8,+E,710,1110,,12.0676,-7184.89,,,,,
LiCl-LiI,75-25,+E,710,1110,,12.8483,-7169.4,,,,,
LiCl-LiI,88-12,+E,710,1110,,12.8941,-6769.41,,,,,
LiCl-LiI,100-0,+E,890,1110,,13.4286,-6324.22,,,,"For 100% LiCl, the departures from the recommended data set are: 900 K, -0.8%,1110 K, -0.2%.",
LiCl-MgCl2,60.0-40.0,+E,910,1130,,8.154,-7868.98,,,,,
LiCl-MgCl2,70.0-30.0,+E,910,1130,,8.915,-7533.42,,,,,
LiCl-MgCl2,80.0-20.0,+E,910,1130,,9.991,-6816.27,,,,,
LiCl-MgCl2,84.0-16.0,+E,910,1130,,10.259,-6424.22,,,,,
LiCl-MgCl2,90.0-10.0,+E,910,1130,,11.023,-6094.52,,,,,
LiCl-MgCl2,95.3-4.7,+E,910,1130,,11.805,-5789.08,,,,,
LiCl-MnCl2,0-100,+E,931,1106,,5.493,-10194.9,,,,"For 100% MnCl2, the departures from the recommended data set are: 931 K -0.8%,1106 K 0.8%.",
LiCl-MnCl2,17.9-82.1,+E,899,1051,,6.685,-9532.99,,,,,
LiCl-MnCl2,52.48-47.52,+E,871,1016,,9.564,-9376.5,,,,,
LiCl-MnCl2,70.71-29.29,+E,878,1016,,11.505,-9102.44,,,,,
LiCl-MnCl2,90-10,+E,934,1023,,11.608,-5602.47,,,,,
LiCl-MnCl2,100-0,+E,929,1058,,9.886,-3824.66,,,,"For 100% LiCl, the departures from the recommended data set are: 929 K 1.0%, 1056 K -2.5%.",
LiCl-NaCl,0-100,+E,1090,1170,,7.689,-6808.74,,,,"For 100% NaCl, the departures from the recommended data set are: 1090 K, 0.0%,1170 K, -0.5%.",
LiCl-NaCl,50-50,+E,920,1130,,9.402,-6478.61,,,,,
LiCl-NaNO3,2.6-97.4,+E,620,630,,11.3579,-11855.14,,,,,
LiCl-RbCl,0-100,+E,1020,1190,,6.246,-11673.56,,,,"For 100% RbCl, the departures from the recommended data set are: 1020 K, -0.13%, 1170 K, -4.2%.",
LiCl-RbCl,50-50,+E,910,1130,,9.585,-12861.41,,,,,
LiCl-ScCl3,30-70,DP,,,,1.03,1233K,,,,,
LiCl-ScCl3,40-60,+E,1173,1233,,246.31,-54001.7,,,,,
LiCl-ScCl3,50-50,+E,1173,1233,,154.4,-47371.2,,,,,
LiCl-ScCl3,60-40,+E,1133,1233,,4.33,-8110.4,,,,,
LiCl-ScCl3,70-30,+E,993,1233,,4.57,-5212.1,,,,,
LiCl-ScCl3,80-20,+E,933,1233,,10.579,-10328.38,,,,,
LiCl-ScCl3,90-10,+E,933,1233,,12.724,-9456.,,,,,
LiCl-ScCl3,100-0,+E,933,1233,,10.773,-4393.69,,,,"For 100% LiCl, the departures from the recommended data set are: 940 K, +2.2%,1200 K, -2.7%.",
LiCl-SrCl2,0-100,+E,1148,1173,,14.896,-19474.34,,,,"For 100% SrCl2, the departures from the recommended data set are: 1148 K -3.2%, 1173 K -3.4%.",
LiCl-SrCl2,10-90,+E,1073,1173,,19.781,-21292.73,,,,,
LiCl-SrCl2,20-80,+E,1023,1173,,14.38,-17382.72,,,,,
LiCl-SrCl2,30-70,+E,973,1173,,16.045,-17396.11,,,,,
LiCl-SrCl2,40-60,+E,923,1173,,17.061,-16807.41,,,,,
LiCl-SrCl2,50-50,+E,898,1173,,16.104,-15103.66,,,,,
LiCl-SrCl2,60-40,+E,898,1173,,13.404,-12176.48,,,,,
LiCl-SrCl2,70-30,+E,898,1173,,14.71,-11525.86,,,,,
LiCl-SrCl2,80-20,+E,899,1173,,17.342,-11415.4,,,,,
LiCl-SrCl2,90-10,+E,898,1173,,13.869,-7857.27,,,,,
LiCl-SrCl2,100-0,+E,899,1173,,11.792,-5104.15,,,,"For 100% LiCl, the departures from the recommended data set are: 917 K 2.3%, 1056 K 0.6%.",
LiCl-UCl4,0.00-100.00,+E,872,1001,,5.216,-18104.05,,,,"For 100% UCl4, the results have been advanced as the recommended data set.",
LiCl-UCl4,14.76-85.24,+E,850,880,,5.48,-16434.19,,,,,
LiCl-UCl4,21.56-78.44,+E,830,920,,5.254,-14981.48,,,,,
LiCl-UCl4,24.70-75.30,+E,850,910,,4.577,-13521.24,,,,,
LiCl-UCl4,32.22-67.78,+E,800,920,,4.525,-12198.24,,,,,
LiCl-UCl4,38.04-61.96,+E,820,920,,4.584,-11176.49,,,,,
LiCl-UCl4,44.42-55.58,+E,760,900,,5.037,-11123.77,,,,,
LiCl-UCl4,46.40-53.60,+E,820,940,,4.549,-9492.4,,,,,
LiCl-UCl4,52.84-47.16,+E,820,900,,4.492,-8546.8,,,,,
LiCl-UCl4,56.61-43.39,+E,830,870,,4.897,-8489.9,,,,,
LiCl-UCl4,58.36-41.64,+E,800,900,,4.887,-8307.89,,,,,
LiCl-UCl4,61.08-38.92,+E,840,910,,4.569,-7439.28,,,,,
LiCl-UCl4,66.71-33.29,+E,770,880,,5.076,-7551.41,,,,,
LiCl-UCl4,68.78-31.22,+E,730,890,,5.647,-8181.53,,,,,
LiCl-UCl4,72.21-27.79,+E,710,880,,6.867,-9016.67,,,,,
LiCl-UCl4,79.56-20.44,+E,790,890,,7.441,-8545.54,,,,,
LiCl-UCl4,83.99-16.01,+E,820,890,,8.057,-8394.08,,,,,
LiCl-UCl4,89.03-10.97,+E,850,890,,8.897,-7658.52,,,,,
LiCl-UCl4,91.10-8.90,+E,860,900,,8.415,-6689.91,,,,,
LiCl-UCl4,91.69-8.31,+E,860,900,,9.337,-7342.21,,,,,
LiCl-UCl4,96.21-3.79,+E,880,900,,10.819,-6271.5,,,,,
LiCl-UCl4,100.0-0.0,+E,890,920,,13.536,-6401.21,,,,"For 100% LiCl, the departures from the recommended data set are: 890 K, -1.0%,920 K, -0.9%.",
LiClO3,100,+E,404.6,446.7,2.5%,166.87,-24476.39,,,,,
LiClO3-LiNO3,70-30,+E,420,440,,436.678,-27556.29,,,,,
LiClO3-LiNO3,74.5-25.5,+E,410,440,,265.707,-25811.95,,,,,
LiClO3-LiNO3,79.4-20.6,+E,400,440,,352.323,-26873.44,,,,,
LiClO3-LiNO3,81.9-18.1,+E,400,440,,324.299,-26634.12,,,,,
LiClO3-LiNO3,84.4-15.6,+E,410,440,,203.557,-24927.85,,,,,
LiClO3-LiNO3,100-0,+E,400,440,,166.87,-24476.39,,,,"For 100% LiClO3, the results have been advanced as the recommended data set.",
LiClO3-LiOH,92.4-7.6,+E,410,440,,138.711,-24146.27,,,,,
LiClO3-LiOH,100-0,+E,410,440,,166.87,-24476.39,,,,"For 100% LiClO3, the results are in exact accord with the recommended data set.",
LiClO4,100,+E,550,620,2.5%,14.831,-13016.64,,,,,
LiClO4-LiNO3,0-100,+E,540,640,,20.5363,-14023.75,,,,"For 100% LiNO3, the departures from the recommended data set are: 550 K, +2.7%, 650 K, +2.5%.",
LiClO4-LiNO3,5-95,+E,540,640,,19.4848,-13922.07,,,,,
LiClO4-LiNO3,10-90,+E,540,640,,19.555,-14084.83,,,,,
LiClO4-LiNO3,15-85,+E,520,640,,20.5112,-14408.26,,,,,
LiClO4-LiNO3,20-80,+E,520,640,,22.8048,-15052.19,,,,,
LiClO4-LiNO3,25-75,+E,520,640,,20.4136,-14582.74,,,,,
LiClO4-LiNO3,30-70,+E,500,640,,20.485,-14642.15,,,,,
LiClO4-LiNO3,35-65,+E,500,640,,19.0512,-14412.03,,,,,
LiClO4-LiNO3,40-60,+E,500,640,,18.9402,-14395.29,,,,,
LiClO4-LiNO3,45-55,+E,480,640,,20.2526,-14735.46,,,,,
LiClO4-LiNO3,50-50,+E,480,640,,19.3029,-14564.33,,,,,
LiClO4-LiNO3,55-45,+E,480,640,,18.298,-14316.21,,,,,
LiClO4-LiNO3,60-40,+E,480,640,,19.6927,-14676.04,,,,,
LiClO4-LiNO3,70-30,+E,500,640,,16.1075,-13627.1,,,,,
LiClO4-LiNO3,75-25,+E,500,640,,17.0087,-13903.66,,,,,
LiClO4-LiNO3,80-20,+E,520,640,,14.4374,-13072.71,,,,,
LiClO4-LiNO3,85-15,+E,520,640,,14.4474,-13072.71,,,,,
LiClO4-LiNO3,90-10,+E,520,640,,13.8077,-12805.35,,,,,
LiClO4-LiNO3,95-5,+E,540,640,,13.4895,-12630.45,,,,,
LiClO4-LiNO3,100-0,+E,540,640,,13.49,-12635.89,,,,"For 100% LiClO4, the departures from the recommended data set are: 550 K, -1.2%, 630 K, -2.2%.",
LiClO4-NaClO4,49.7-50.3,+E,590,640,,12.834,-13250.95,,,,,
LiClO4-NaClO4,59-41,+E,560,640,,11.801,-12669.36,,,,,
LiClO4-NaClO4,68-32,+E,530,630,,14.574,-13656.8,,,,,
LiClO4-NaClO4,88-12,+E,530,640,,14.737,-13393.21,,,,,
LiClO4-NaClO4,89.3-10.7,+E,510,620,,16.696,-13849.27,,,,,
LiClO4-NaClO4,100-0,+E,550,630,,14.597,-12941.33,,,,"For 100% LiClO4, the departures from the recommended data set are: 550 K, 0.0%, 630 K, -0.16%.",
LiClO4-NaNO3,0-100,+E,600,680,,11.2715,-11798.66,,,,"For 100% NaNO3, the departures from the recommended data set are: 610 K, -0.1%, 680 K, -0.9%.",
LiClO4-NaNO3,10-90,+E,560,680,,13.8713,-13237.98,,,,,
LiClO4-NaNO3,28-72,+E,480,680,,16.8688,-14796.96,,,,,
LiClO4-NaNO3,60-40,+E,540,680,,17.3036,-14716.21,,,,,
LiClO4-NaNO3,78-22,+E,480,680,,17.1765,-14175.63,,,,,
LiClO4-NaNO3,90-10,+E,520,680,,16.3955,-13358.06,,,,,
LiClO4-NaNO3,100-0,+E,520,680,,13.8486,-12768.53,,,,"For 100% LiClO4, the departures from the recommended data set are: 540 K, -1.4%, 680 K, -2.5%.",
LiF,100,+E,1140,1310,3%,15.287,-5386.57,,,,,
LiF-LiI,0-100,+E,760,1260,,9.4084,-5363.56,,,,"For 100% LiI, the departures from the recommended data set are: 770 K, +1.2%, 1260 K, -1.3%.",
LiF-LiI,25-75,+E,760,1260,,8.8136,-7997.01,,,,,
LiF-LiI,37-63,+E,760,1260,,7.006,-7768.98,,,,,
LiF-LiI,50-50,+E,760,1260,,11.6072,-11517.91,,,,,
LiF-LiI,63-37,+E,760,1260,,17.17,-14695.71,,,,,
LiF-LiI,75-25,+E,760,1260,,18.8859,-15358.05,,,,,
LiF-LiI,100-0,+E,1130,1260,,23.003,-9608.3,,,,"For 100% LiF, the departures from the recommended data set are: 1140 K, -3.6%,1260 K, +1.2%.",
LiF-NaF,0.0-100.0,+E,1310,1340,,21.451,-15165.16,,,,"For 100% NaF, the departures from the recommended data set are: 1310 K, +5.6%,1350 K, +7.7%.",
LiF-NaF,20.0-80.0,+E,1180,1340,,17.902,-12122.92,,,,,
LiF-NaF,40.0-60.0,+E,1130,1340,,14.627,-9714.16,,,,,
LiF-NaF,50.0-50.0,+E,1070,1340,,18.53,-11009.54,,,,,
LiF-NaF,62.0-38.0,+E,1030,1340,,17.799,-10046.79,,,,,
LiF-NaF,70.0-30.0,+E,1020,1340,,19.483,-10314.57,,,,,
LiF-NaF,85.0-15.0,+E,1060,1340,,22.58,-10394.49,,,,,
LiF-NaF,100.0-0.0,+E,1150,1340,,20.471,-7768.14,,,,"For 100% LiF, the departures from the recommended data set are: 1150 K, +4.2%, 1320 K, +7.8%.",
LiF-Na3AlF6,0-100,+E,1270,1370,,9.109,-12460.16,,,,"For 100% Na3AlF6, the departures from the recommended data set are: 1270 K, +0.3%, 1350 K, +0.4%.",
LiF-Na3AlF6,25-75,+E,1280,1370,,7.19057,-9252.65,,,,,
LiF-Na3AlF6,42.8-57.2,+E,1220,1370,,7.1417,-8742.2,,,,,
LiF-Na3AlF6,56.2-43.8,+E,1220,1370,,9.4411,-11299.92,,,,,
LiF-Na3AlF6,66.7-33.3,+E,1120,1320,,19.6893,-17331.25,,,,,
LiF-Na3AlF6,75.0-25.0,+E,1070,1310,,13.9546,-13151.37,,,,,
LiF-Na3AlF6,81.8-18.2,+E,1130,1310,,10.9144,-9323.78,,,,,
LiF-Na3AlF6,87.5-12.5,+E,1120,1320,,11.7351,-8344.29,,,,,
LiF-Na3AlF6,92.3-7.7,+E,1130,1310,,12.961,-7655.17,,,,,
LiF-Na3AlF6,96.4-3.6,+E,1120,1320,,8.78608,-2034.71,,,,,
LiF-Na3AlF6,100-0,+E,1120,1320,,11.477,-2891.19,,,,"For 100% LiF, the departures from the recommended data set are: 1140 K, -2.3%,1320 K, -5.8%.",
LiF-SmF3,50.0-50.0,+E,1260,1340,,16.707,-15437.96,,,,,
LiF-SmF3,60.0-40.0,+E,1150,1340,,24.886,-18221.62,,,,,
LiF-SmF3,70.0-30.0,+E,1080,1340,,25.698,-16936.7,,,,,
LiF-SmF3,80.0-20.0,+E,1100,1340,,25.462,-14781.48,,,,,
LiF-SmF3,90.0-10.0,+E,1120,1340,,20.994,-10523.35,,,,,
LiF-SmF3,100.0-0.0,+E,1150,1340,,20.471,-7768.14,,,,"For 100% LiF, the departures from the recommended data set are: 1150 K, +4.2%,1320 K, +7.8%.",
LiF-ThF4,50.2-49.8,+E,1100,1270,,18.025,-19404.04,,,,,
LiF-ThF4,58.2-41.8,+E,1080,1270,,20.927,-19255.09,,,,,
LiF-ThF4,71.9-28.1,+E,920,1270,,29.083,-20196.09,,,,,
LiF-ThF4,78.0-22.0,+E,920,1270,,33.778,-19733.33,,,,,
LiF-ThF4,96.8-3.2,+E,1160,1270,,42.82,-17178.54,,,,,
LiF-ThF4,100-0,+E,1160,1270,,20.081,-7576.1,,,,"For 100% LiF, the departures from the recommended data set are: 1160 K, +4.6%,1280 K, +6.9%.",
LiF-UF4,40.0-60.0,+E,1180,1270,,11.651,-13612.45,,,,,
LiF-UF4,50.0-50.0,+E,1080,1270,,18.663,-18130.41,,,,,
LiF-UF4,60.0-40.0,+E,980,1270,,25.24,-19836.68,,,,,
LiF-UF4,72.5-27.5,+E,940,1270,,23.529,-17525.4,,,,,
LiF-UF4,85.0-15.0,+E,1080,1270,,20.711,-13129.61,,,,,
LiF-UF4,95.0-5.0,+E,1180,1270,,19.668,-9342.61,,,,,
LiF-UF4,100-0,+E,1160,1270,,20.081,-7576.1,,,,"For 100% LiF, the departures from the recommended data set are: 1160 K, +4.6%,1280 K, +6.9%.",
LiF-YF3,40.0-60.0,+E,1180,1340,,32.621,-25275.97,,,,,
LiF-YF3,50.0-50.0,+E,1140,1340,,35.232,-25025.34,,,,,
LiF-YF3,60.0-40.0,+E,1080,1340,,35.317,-22668.87,,,,,
LiF-YF3,70.0-30.0,+E,1080,1340,,24.386,-16881.05,,,,,
LiF-YF3,81.0-19.0,+E,980,1340,,26.137,-15133.78,,,,,
LiF-YF3,100.0-0.0,+E,1160,1340,,20.548,-7807.06,,,,"For 100% LiF, the departures from the recommended data set are: 1150 K, +4.2%,1320 K, +7.8%.",
LiH,100,+E,973,1073,10%,100.7,-9765.2,,,,,
LiI,100,+E,756,877,2%,10.113,-5903.72,,,,,
LiI-NaI,0.0-100.0,+E,950,1120,,5.465,-6480.71,,,,"For 100% NaI, the departures from the recommended data set are: 950 K, +4.7%, 1120 K, -2.4%.",
LiI-NaI,29.8-70.2,+E,880,1040,,6.091,-6307.49,,,,,
LiI-NaI,50.4-49.6,+E,890,1040,,6.491,-5796.61,,,,,
LiI-NaI,54.6-45.4,+E,860,1070,,6.74,-6043.05,,,,,
LiI-NaI,55.2-44.8,+E,850,1020,,5.937,-4916.7,,,,,
LiI-NaI,75.7-24.3,+E,860,1050,,7.251,-5431.34,,,,,
LiI-NaI,100.0-0.0,+E,770,910,,10.028,-5864.39,,,,"For 100% LiI, the departures from the recommended data set are: 770 K, -0.25%,910 K, -0.31%.",
LiI-RbI,0.0-100.0,+E,930,1050,,4.186,-11976.06,,,,"For 100% RbI, the departures from the recommended data set are: 950 K, +0.3%, 1050 K, -1.5%.",
LiI-RbI,27.1-72.9,+E,880,1050,,5.054,-11930.88,,,,,
LiI-RbI,55.2-44.8,+E,860,1030,,5.701,-9698.67,,,,,
LiI-RbI,91.0-9.0,+E,860,1030,,7.729,-6197.03,,,,,
LiI-RbI,100.0-0.0,+E,770,910,,10.028,-5864.39,,,,"For 100% LiI, the departures from the recommended data set are: 770 K, -0.25%,910 K, -0.31%.",
LiNO2,100,+E,502.7,527.2,5%,44.82,-17426.65,,,,,
LiNO2-NaNO2,0-100,DP,,,,1.43,573K,,,,"For 100% NaNO2 at 573 K, the departure from the recommended data set is +2.3%.",
LiNO2-NaNO2,13-87,+E,553,573,,9.00374,-8936.34,,,,,
LiNO2-NaNO2,20-80,+E,533,573,,11.4363,-10178.59,,,,,
LiNO2-NaNO2,30-70,+E,513,573,,15.105,-11662.26,,,,,
LiNO2-NaNO2,39-61,+E,493,573,,20.801,-13274.8,,,,,
LiNO2-NaNO2,50-50,+E,473,573,,27.2844,-14707.84,,,,,
LiNO2-NaNO2,78-22,+E,473,553,,42.4249,-17272.26,,,,,
LiNO2-NaNO2,90-10,+E,493,553,,24.828,-15240.06,,,,,
LiNO2-NaNO2,100-0,+E,513,553,,12.6069,-12449.7,,,,"For 100% LiNO2, the departures from the recommended data set are: 510 K, -9.1%, 550 K, -16.5%.",
LiNO2-NaNO3,0-100,+E,593,633,,11.1087,-11587.36,,,,"For 100% NaNO3, the departures from the recommended data set are: 590 K, +3.0%, 630 K, +2.3%.",
LiNO2-NaNO3,22-78,+E,533,633,,10.6373,-11139.25,,,,,
LiNO2-NaNO3,28-72,+E,513,633,,9.39185,-10438.,,,,,
LiNO2-NaNO3,41-59,+E,473,613,,11.7516,-11362.68,,,,,
LiNO2-NaNO3,50-50,+E,473,593,,12.1329,-11420.,,,,,
LiNO2-NaNO3,60-40,+E,433,593,,16.3327,-12696.56,,,,,
LiNO2-NaNO3,75-25,+E,433,573,,16.4227,-12638.4,,,,,
LiNO2-NaNO3,80-20,+E,453,573,,13.2914,-11689.87,,,,,
LiNO2-NaNO3,92-8,+E,473,553,,11.7157,-11159.75,,,,,
LiNO3,100,+E,558,653,2.5%,20.354,-14108.27,,,,,
LiNO3-LiOH,92.4-7.6,+E,410,440,,138.436,-24137.06,,,,,
LiNO3-NaClO4,30-70,+E,620,680,,14.4348,-14546.76,,,,,
LiNO3-NaClO4,50-50,+E,540,680,,17.5146,-15354.28,,,,,
LiNO3-NaClO4,67-33,+E,480,680,,19.5353,-15278.55,,,,,
LiNO3-NaClO4,80-20,+E,500,680,,20.2248,-14981.06,,,,,
LiNO3-NaClO4,90-10,+E,520,680,,19.3918,-14268.1,,,,,
LiNO3-NaClO4,100-0,+E,540,680,,20.5363,-14023.75,,,,"For 100% LiNO3, the departures from the recommended data set are: 550 K, +2.7%, 670 K, +2.5%.",
LiNO3-NaNO2,0-100,+E,573,610,,16.1695,-11722.93,,,,"For 100% NaNO2, the departures from the recommended data set are: 580 K, +2.8%, 610 K, +3.7%.",
LiNO3-NaNO2,10-90,+E,533,593,,15.1803,-11598.66,,,,,
LiNO3-NaNO2,18-82,+E,493,593,,16.6932,-12224.18,,,,,
LiNO3-NaNO2,29-71,+E,453,593,,19.4094,-13155.55,,,,,
LiNO3-NaNO2,50-50,+E,453,593,,22.2622,-14169.35,,,,,
LiNO3-NaNO2,69-31,+E,453,593,,28.5302,-15676.46,,,,,
LiNO3-NaNO2,75-25,+E,493,593,,26.4416,-15463.49,,,,,
LiNO3-NaNO2,88-12,+E,513,593,,33.2922,-16775.19,,,,,
LiNO3-NaNO2,100-0,+E,553,593,,31.3841,-16702.39,,,,"For 100% LiNO3, the departures from the recommended data set are: 550 K, -12.6%, 590 K, -9.2%.",
LiNO3-NaNO3,0-100,+E,610,720,,10.228,-11200.76,,,,"For 100% NaNO3, the departures from the recommended data set are: 610 K, +2.0%, 720 K, -0.9%.",
LiNO3-NaNO3,25.05-74.95,+E,550,690,,12.586,-12179.83,,,,,
LiNO3-NaNO3,50.04-49.96,+E,560,670,,13.914,-12546.35,,,,,
LiNO3-NaNO3,74.70-25.30,+E,560,670,,15.484,-12912.04,,,,,
LiNO3-NaNO3,100-0,+E,560,630,,20.354,-14108.27,,,,"For 100% LiNO3, the results have been advanced as the recommended data set.",
LiNO3-RbNO3,0-100,+E,590,720,,8.922,-15112.86,,,,"For 100% RbNO3, the departures from the recommended data set are: 590 K, 0.0%,700 K, -1.8%.",
LiNO3-RbNO3,50-50,+E,560,670,,11.669,-14562.66,,,,,
LiNO3-RbNO3,100-0,+E,580,690,,16.295,-13002.83,,,,"For 100% LiNO3, the departures from the recommended data set are: 590 K, +0.2%, 670 K, -2.4%.",
LiNO3-TlNO3,0-100,+E,483,623,,8.026,-12510.37,,,,"For 100% TlNO3, the departures from the recommended data set are: 490 K, -0.26%, 620 K, -3.5%.",
LiNO3-TlNO3,20-80,+E,443,613,,10.652,-13686.09,,,,,
LiNO3-TlNO3,40-60,+E,433,615,,16.821,-15384.83,,,,,
LiNO3-TlNO3,60-40,+E,483,621,,15.663,-14564.75,,,,,
LiNO3-TlNO3,80-20,+E,513,623,,18.358,-14577.3,,,,,
LiNO3-TlNO3,100-0,+E,525,673,,20.587,-14209.1,,,,"For 100% LiNO3, the departures from the recommended data set are: 550 K, -1.1%, 670 K, -0.68%.",
LiPO3,100,+E,1110,1270,5%,15.0353,-23894.39,,,,,
Li2CO3,100,+E,1018,1118,1.5%,29.34,-16543.81,,,,,
Li2CO3-Na2CO3,0-100,+E,1145,1238,,14.12,-15020.81,,,,"For 100% Na2CO3, the departures from the recommended data set are: 1150 K, -0.1%, 1240 K, 0.0%.",
Li2CO3-Na2CO3,10-90,+E,1077,1232,,14.71,-15146.33,,,,,
Li2CO3-Na2CO3,20-80,+E,1013,1224,,15.88,-15522.9,,,,,
Li2CO3-Na2CO3,30-70,+E,983,1234,,17.29,-15983.15,,,,,
Li2CO3-Na2CO3,40-60,+E,983,1239,,18.85,-16485.24,,,,,
Li2CO3-Na2CO3,50-50,+E,933,1212,,20.36,-16861.8,,,,,
Li2CO3-Na2CO3,53.3-46.7,+E,913,1220,,20.84,-16945.48,,,,,
Li2CO3-Na2CO3,60-40,+E,953,1253,,21.74,-16945.48,,,,,
Li2CO3-Na2CO3,70-30,+E,973,1196,,23.21,-16736.28,,,,,
Li2CO3-Na2CO3,80-20,+E,973,1196,,25.05,-16443.4,,,,,
Li2CO3-Na2CO3,90-10,+E,1007,1201,,28.,-16652.6,,,,,
Li2CO3-Na2CO3,100-0,+E,1013,1153,,29.22,-16485.24,,,,"For 100% Li2CO3, the departures from the recommended data set are: 1020 K, +0.3%, 1150 K, +0.2%.",
Li2MoO4,100,+E,977,1223,10%,22.493,-20736.25,,,,,
Li2MoO4-MoO3,0-100,+E,1080,1180,,1.568,-7518.77,,,,"For 100% MoO3, the departures from the recommended data set are: 1110 K, -33%,1150 K, -29%.",
Li2MoO4-MoO3,16.03-83.97,+E,1060,1180,,11.2026,-22924.1,,,,,
Li2MoO4-MoO3,27.56-72.43,+E,1040,1180,,9.59055,-19653.41,,,,,
Li2MoO4-MoO3,41.18-58.82,+E,1040,1180,,12.895,-20313.24,,,,,
Li2MoO4-MoO3,52.51-47.49,+E,1070,1220,,10.1447,-16841.3,,,,,
Li2MoO4-MoO3,65.23-34.77,+E,1120,1220,,8.71821,-16245.49,,,,,
Li2MoO4-MoO3,77.88-22.12,+E,1040,1140,,13.6741,-17516.61,,,,,
Li2MoO4-MoO3,85.84-14.16,+E,1080,1180,,17.8529,-18814.93,,,,,
Li2MoO4-MoO3,100-0,+E,1060,1210,,293.4,-38342.82,,,,"For 100% Li2MoO4, the departures from the recommended data set are: 1050 K, +73%, 1140 K, +103%.",
Li2MoO4-Na2MoO4,0-100,+E,1001,1132,,15.839,-21250.89,,,,"For 100% Na2MoO4, the departures from the recommended data set are: 1020 K, +3.2%, 1130 K, +3.0%.",
Li2MoO4-Na2MoO4,20-80,+E,890,1050,,21.93,-23610.71,,,,,
Li2MoO4-Na2MoO4,38-62,+E,830,1090,,22.24,-23112.8,,,,,
Li2MoO4-Na2MoO4,45-55,+E,810,990,,30.637,-25443.33,,,,,
Li2MoO4-Na2MoO4,52-48,+E,810,990,,30.472,-25142.08,,,,,
Li2MoO4-Na2MoO4,75-25,+E,970,1050,,17.764,-19740.44,,,,,
Li2MoO4-Na2MoO4,100-0,+E,1030,1130,,23.532,-18938.77,,,,"For 100% Li2MoO4, the departures from the recommended data set are: 1050 K, -26%, 1140 K, -38%.",
Li2O,100,DP,,,,7,1843K,,,,The conductivity is at the m.pt. and is probably not reliable to better than +/- 20%.,
Li2O-MgO,84-16,DP,,,,7,1843K,,,,,
Li2O-MgO,90-10,DP,,,,7,1843K,,,,,
Li2O-MgO,95-5,DP,,,,7,1843K,,,,,
Li2O-MgO,100-0,DP,,,,7,1843K,,,,The conductivity was practically independant of MgO concentration (to 16 mol%). Conductivity merit factor about +/- 20%.,
Li2SO4,100,+E,1140,1245,3%,18.9289,-14258.06,,,,,
Li2SO4-Li2WO4,50-50,+E,920,1180,,23.8887,-19964.71,,,,,
Li2SO4-MgSO4,96.0-4.0,+E,1110,1220,,20.751,-15468.51,,,,,
Li2SO4-Na2SO4,0-100,+E,1153,1342,,11.8933,-15982.73,,,,"For 100% Na2SO4, the results have been advanced as the recommended data set.",
Li2SO4-Na2SO4,10-90,+E,1100,1253,,12.478,-16083.57,,,,,
Li2SO4-Na2SO4,20-80,+E,1038,1338,,12.699,-16309.5,,,,,
Li2SO4-Na2SO4,30-70,+E,995,1272,,17.077,-16405.74,,,,,
Li2SO4-Na2SO4,40-60,+E,915,1155,,19.057,-19376.43,,,,,
Li2SO4-Na2SO4,50-50,+E,909,1068,,22.504,-20012.41,,,,,
Li2SO4-Na2SO4,60-40,+E,901,1056,,24.498,-20125.38,,,,,
Li2SO4-Na2SO4,70-30,+E,923,1178,,20.006,-17874.35,,,,,
Li2SO4-Na2SO4,80-20,+E,990,1213,,19.356,-16827.91,,,,,
Li2SO4-Na2SO4,90-10,+E,1296,1305,,16.974,-14342.99,,,,,
Li2SO4-Na2SO4,95.11-4.89,+E,1116,1182,,17.345,-14121.24,,,,,
Li2SO4-Na2SO4,98.0-2.0,+E,1140,1190,,18.804,-14338.81,,,,,
Li2SO4-Na2SO4,100-0,+E,1136,1204,,18.9289,-14258.06,,,,"For 100% Li2SO4, the results have been advanced as the recommended data set.",
Li2SO4-Rb2SO4,50.0-50.0,+E,1050,1210,,13.494,-23355.48,,,,,
Li2SO4-Rb2SO4,93.49-6.51,+E,970,1120,,20.831,-17769.75,,,,,
Li2SO4-Rb2SO4,98.0-2.0,+E,1090,1160,,18.221,-14552.2,,,,,
Li2SO4-Rb2SO4,99.0-1.0,+E,1130,1220,,18.047,-14091.95,,,,,
Li2SO4-Rb2SO4,100-0,+E,1140,1200,,18.9289,-14258.06,,,,"For 100% Li2SO4, the results have been advanced as the recommended data set.",
Li2SO4-Tl2SO4,50.0-50.0,+E,1040,1200,,11.829,-19765.55,,,,,
Li2SO4-ZnSO4,25-75,+E,1020,1140,,30.781,-32434.91,,,,,
Li2SO4-ZnSO4,33-67,+E,940,960,,11.832,-23121.17,,,,,
Li2SO4-ZnSO4,50-50,+E,780,980,,10.255,-19213.25,,,,,
Li2SO4-ZnSO4,67-33,+E,860,1060,,21.094,-20242.53,,,,,
Li2SO4-ZnSO4,75-25,+E,940,1020,,23.218,-19481.03,,,,,
Li2S3.9,100,+E,726,802,3%,56.442,-22417.41,,,,,
Li2WO4,100,+E,1085,1150,5%,16.969,-18758.44,,,,,
Li2WO4-Na2WO4,0-100,+E,974,1146,,14.389,-22016.58,,,,"For 100% Na2WO4, the departures from the recommended data set are: 980 K, -3.7%, 1140 K, +6.0%.",
Li2WO4-Na2WO4,15-85,+E,921,1088,,29.295,-27861.72,,,,,
Li2WO4-Na2WO4,30-70,+E,881,1083,,20.59,-24585.6,,,,,
Li2WO4-Na2WO4,40-60,+E,833,1023,,25.184,-26372.19,,,,,
Li2WO4-Na2WO4,52.6-47.4,+E,812,982,,34.444,-28255.02,,,,,
Li2WO4-Na2WO4,70-30,+E,910,1084,,14.913,-20861.77,,,,,
Li2WO4-Na2WO4,85-15,+E,977,1124,,10.107,-15531.27,,,,,
Li2WO4-Na2WO4,100-0,+E,1100,1140,,16.969,-18758.44,,,,"For 100% Li2WO4, the results have been advanced as the recommended data set.",
Li2WO4-WO3,44.95-55.05,+E,1080,1200,,31.6393,-30024.05,,,,,
Li2WO4-WO3,49.99-50.01,+E,1050,1170,,31.4187,-28796.02,,,,,
Li2WO4-WO3,59.98-40.02,+E,1050,1200,,27.4282,-24577.65,,,,,
Li2WO4-WO3,69.92-30.08,+E,1020,1080,,34.0647,-27627.,,,,,
Li2WO4-WO3,79.51-20.49,+E,990,1170,,34.183,-26021.57,,,,,
Li2WO4-WO3,88.86-11.14,+E,1020,1170,,26.5052,-24039.16,,,,,
Li2WO4-WO3,100-0,+E,1040,1160,,20.46,-21514.49,,,,"For 100% Li2WO4, the departures from the recommended data set are: 1050 K, -12%, 1150 K, -10%.",
Li3AlF6,100,+E,1180,1363,3%,9.6349,-9577.34,,,,,
Li3AlF6-Na3AlF6,5-95,+E,1180,1370,,15.356,-18122.88,,,,,
Li3AlF6-Na3AlF6,10-90,+E,1180,1370,,7.6556,-10518.75,,,,,
Li3AlF6-Na3AlF6,15-85,+E,1180,1370,,10.708,-14086.09,,,,,
Li3AlF6-Na3AlF6,20-80,+E,1180,1370,,12.401,-15643.4,,,,,
Li3AlF6-Na3AlF6,25-75,+E,1180,1370,,15.683,-18090.25,,,,,
Li3AlF6-Na3AlF6,30-70,+E,1180,1370,,14.152,-16726.66,,,,,
Li3AlF6-Na3AlF6,35-65,+E,1180,1370,,11.049,-13944.25,,,,,
Li3AlF6-Na3AlF6,40-60,+E,1180,1370,,12.06,-14913.7,,,,,
Li3AlF6-Na3AlF6,45-55,+E,1180,1370,,12.103,-14585.25,,,,,
Li3AlF6-Na3AlF6,55-45,+E,1180,1370,,14.47,-16386.07,,,,,
Li3AlF6-Na3AlF6,62.5-37.5,+E,1180,1370,,11.222,-13191.54,,,,,
Li3AlF6-Na3AlF6,70-30,+E,1180,1370,,15.709,-16744.23,,,,,
Li3AlF6-Na3AlF6,80-20,+E,1180,1370,,10.197,-11452.22,,,,,
Li3AlF6-Na3AlF6,90-10,+E,1180,1370,,11.106,-11619.16,,,,,
Li3AlF6-Na3AlF6,100-0,+E,1180,1363,,9.6349,-9577.34,,,,"For 100% Li3AlF6, the results have been advanced as the recommended data set.",
MgBr2,100,+E,987,1244,4%,8.696,-20689.81,,,,,
MgCl2,100,+E,987,1252,2%,7.374,-16313.69,,,,,
MgCl2-MgO,98.2-1.8,+E,1000,1240,,6.86689,-15809.09,,,,,
MgCl2-NaCl,0-100,+E,1100,1130,,7.797,-6851.83,,,,"For 100% NaCl, the departures from the recommended data set are: 1100 K, +0.8%, 1130 K, +0.5%.",
MgCl2-NaCl,20-80,+E,1020,1060,,6.925,-7449.74,,,,,
MgCl2-NaCl,40-60,+E,1000,1090,,5.746,-8150.57,,,,,
MgCl2-NaCl,60-40,+E,1000,1010,,9.585,-13560.57,,,,,
MgCl2-NaCl,80-20,+E,1000,1050,,7.355,-13109.95,,,,,
MgCl2-NaCl,100-0,+E,1020,1080,,10.193,-19089.82,,,,"For 100% MgCl2, the departures from the recommended data set are: 1000 K, -1.1%, 1080 K, +1.4%.",
MgF2,100,+E,1530,1860,3%,13.799,-15076.87,,,,"MgF2: Recommended data, new system.",
MgF2-Na3AlF6,0-100,+E,1273,1423,,6.112,-9363.95,,,,"For 100% Na3AlF6, the departures from the recommended data set are: 1280 K, -10%, 1400 K, -12%.",
MgF2-Na3AlF6,6.0-94.0,+E,1273,1423,,6.51,-10256.41,,,,,
MgF2-Na3AlF6,37.3-62.7,+E,1273,1423,,6.346,-10422.1,,,,,
MgF2-Na3AlF6,49.4-50.6,+E,1273,1423,,6.591,-11098.25,,,,,
MgF2-Na3AlF6,94.1-5.9,+E,1273,1423,,7.615,-13370.2,,,,,
MgF2-SrF2,0-100,+E,1738,1913,,13.60969,-12921.62,,,,"For 100% SrF2, the accuracy is: about 3%. New system.",
MgF2-SrF2,30-70,+E,1715,1792,,14.29769,-16556.41,,,,,
MgF2-SrF2,50-50,+E,1733,1829,,15.44844,-18933.24,,,,,
MgF2-SrF2,70-30,+E,1732,1830,,15.5607,-18100.55,,,,,
MgI2,100,+E,910,1176,4%,13.07,-26497.72,,,,,
MgO,100,DP,,,,35,3073K,,,,The conductivity is at the m.pt. and is probably not reliable to better than +/- 50%.,
MnCl2,100,+E,923,1123,4%,4.9986,-9399.93,,,,,
MnCl2-NaCl,0-100,+E,1099,1174,,17.354,-18641.71,,,,"For 100% NaCl, the departures from the recommended data set are: 1099 K +38%, 1174 K -33%.",
MnCl2-NaCl,9.94-90.06,+E,1053,1143,,8.199,-8727.97,,,,,
MnCl2-NaCl,19.98-80.02,+E,977,1128,,6.781,-8008.73,,,,,
MnCl2-NaCl,29.85-70.15,+E,884,1074,,7.611,-9715.41,,,,,
MnCl2-NaCl,39.71-60.29,+E,733,1100,,8.689,-11377.74,,,,,
MnCl2-NaCl,49.78-50.22,+E,775,1108,,7.801,-10864.36,,,,,
MnCl2-NaCl,59.12-40.88,+E,766,1112,,8.143,-11555.15,,,,,
MnCl2-NaCl,70.89-29.11,+E,848,1122,,7.322,-11108.71,,,,,
MnCl2-NaCl,74.44-25.56,+E,878,1124,,6.719,-10689.88,,,,,
MnCl2-NaCl,90.56-9.44,+E,916,1119,,6.14,-10620.42,,,,,
MnCl2-NaCl,100-0,+E,931,1106,,5.493,-10194.9,,,,"For 100% MnCl2, the departures from the recommended data set are: 931 K -0.8%,1106 K 0.8%.",
MnCl2-RbCl,0-100,+E,999,1107,,6.945,-12639.24,,,,"For 100% RbCl, the departures from the recommended data set are: 1003 K -0.6%,1107 K -2.5%.",
MnCl2-RbCl,9.67-90.33,+E,1003,1104,,6.166,-12733.38,,,,,
MnCl2-RbCl,20.36-79.64,+E,882,1105,,6.092,-14003.66,,,,,
MnCl2-RbCl,30-70,+E,785,1087,,6.435,-15262.23,,,,,
MnCl2-RbCl,40-60,+E,897,1090,,5.005,-13439.65,,,,,
MnCl2-RbCl,50-50,+E,868,1105,,4.286,-11755.14,,,,,
MnCl2-RbCl,60-40,+E,816,1097,,4.08,-10648.46,,,,,
MnCl2-RbCl,70-30,+E,778,1104,,6.967,-14296.97,,,,,
MnCl2-RbCl,79-21,+E,848,1106,,6.554,-13259.32,,,,,
MnCl2-RbCl,90-10,+E,956,1103,,5.509,-11080.25,,,,,
MnCl2-RbCl,100-0,+E,931,1106,,5.493,-10194.9,,,,"For 100% MnCl2, the departures from the recommended data set are: 931 K -0.8%,1106 K 0.8%.",
MnF2,100,+E,1223,1273,5%,16.9026,-12561.41,,,,,
MoO3,100,+E,1096,1187,5%,11.642,-23372.22,,,,,
MoO3-Na2MoO4,0-100,+E,1030,1230,,15.609,-21388.97,,,,"For 100% Na2MoO4, the results have been advanced as the recommended data set.",
MoO3-Na2MoO4,10-90,+E,1050,1230,,12.9668,-20271.4,,,,,
MoO3-Na2MoO4,20-80,+E,1030,1090,,16.1599,-21696.08,,,,,
MoO3-Na2MoO4,28-72,+E,930,1090,,30.6736,-27217.79,,,,,
MoO3-Na2MoO4,34-66,+E,930,1080,,18.6285,-23077.66,,,,,
MoO3-Na2MoO4,50-50,+E,930,1080,,20.835,-25389.77,,,,,
MoO3-Na2MoO4,60-40,+E,930,1090,,19.735,-25473.45,,,,,
MoO3-Na2MoO4,70-30,+E,930,1080,,27.727,-28598.54,,,,,
MoO3-Na2MoO4,78-22,+E,930,1080,,46.7844,-33531.56,,,,,
MoO3-Na2MoO4,88-12,+E,930,1080,,4.28398,-15509.09,,,,,
MoO3-Na2MoO4,90.2-9.8,+E,1070,1150,,17.4519,-26388.93,,,,,
MoO3-Na2MoO4,100-0,+E,1080,1180,,11.642,-23372.22,,,,"For 100% MoO3, the results have been advanced as the recommended data set.",
N(C3H7)4BF4,100,+E,522.7,554.6,3%,6.6731,-18714.09,,,,,
N(C3H7)4PF6,100,+E,511.03,545.15,3%,21.0096,-24696.56,,,,,
N(C3H7)4SCN,100,+E,330,370,,2554.1,-42920.19,,,,,
N(C4H9)4B(C6H5)4,100,+E,514.3,540.4,3%,8.027,-27560.47,,,,,
N(C4H9)4Br,100,+E,390.3,407.7,3%,1926.41,-45264.94,,,,,
N(C4H9)4I,100,+E,420.7,440.13,3%,281.56,-38000.14,,,,,
N(C4H9)4PF6,100,+E,529.5,548.5,3%,8.654,-23485.6,,,,,
N(C5H11)4SCN,100,+E,325,383,7%,1140.2,-40669.16,,,,,
NaAlCl4,100,P2,448,673,2%,-1.59838,0.00601589,-3.29411E-6,,,,
NaBF4,100,+E,700,780,20%,5.2325,-6447.65,,,,,
NaBF4-NaF,20.3-79.7,+E,1023,1073,,78458.9,-83860.06,,,,,
NaBF4-NaF,27.7-72.3,+E,873,1073,,3895.7,-52691.67,,,,,
NaBF4-NaF,36.5-63.5,+E,723,1073,,4394.9,-50782.89,,,,,
NaBF4-NaF,47.2-52.8,+E,723,1073,,1655.8,-41321.88,,,,,
NaBF4-NaF,60.5-39.5,+E,723,1073,,779.7,-34860.,,,,,
NaBF4-NaF,77.5-22.5,+E,723,1073,,531.7,-31758.76,,,,,
NaBr,100,+E,1030,1229,5%,9.097,-9723.78,,,,,
NaBr-NaCl,0-100,+E,1080,1223,,7.6005,-6704.14,,,,"For 100% NaCl, the departures from the recommended data set are: 1090 K, 0.0%,1200 K, -0.5%.",
NaBr-NaCl,20-80,+E,1073,1223,,7.1469,-6579.87,,,,,
NaBr-NaCl,40-60,+E,1056,1228,,6.897,-6671.5,,,,,
NaBr-NaCl,50-50,+E,1043,1223,,6.6216,-6220.46,,,,,
NaBr-NaCl,60-40,+E,1038,1223,,6.5131,-6502.04,,,,,
NaBr-NaCl,80-20,+E,1080,1223,,6.0807,-6158.11,,,,,
NaBr-NaCl,100-0,+E,1043,1223,,5.845,-5994.94,,,,"For 100% NaBr, the departures from the recommended data set are: 1080 K, -2.7%, 1220 K, -7.2%.",
NaBr-NaI,0-100,+E,943,1153,,5.5351,-6439.28,,,,"For 100% NaI, the departures from the recommended data set are: 950 K, +6.6%, 1150 K, -1.0%.",
NaBr-NaI,20-80,+E,981,1124,,5.4124,-6339.7,,,,,
NaBr-NaI,40-60,+E,963,1127,,5.4124,-6621.29,,,,,
NaBr-NaI,60-40,+E,991,1133,,5.7318,-6511.25,,,,,
NaBr-NaI,80-20,+E,1007,1127,,5.8889,-6440.96,,,,,
NaBr-NaI,100-0,+E,1043,1223,,5.845,-5994.94,,,,"For 100% NaBr, the departures from the recommended data set are: 1080 K, -2.7%, 1220 K, -7.2%.",
NaBr-Na2CrO4,0-100,+E,1073,1113,,21.858,-21290.22,,,,"For 100% Na2CrO4, the results have been advanced as the recommended data set.",
NaBr-Na2CrO4,10-90,+E,1073,1113,,17.955,-18976.01,,,,,
NaBr-Na2CrO4,30-70,+E,1033,1113,,15.288,-16567.66,,,,,
NaBr-Na2CrO4,50-50,+E,1033,1113,,17.649,-17085.65,,,,,
NaBr-Na2CrO4,70-30,+E,1033,1113,,11.726,-12678.57,,,,,
NaBr-Na2CrO4,90-10,+E,1033,1113,,4.898,-4127.08,,,,,
NaBr-Na2CrO4,100-0,+E,1033,1113,,6.714,-6738.44,,,,"For 100% NaBr, the departures from the recommended data set are: 1030 K, +4.6%, 1140 K, +1.6%.",
NaBr-PbBr2,0-100,+E,660,920,,11.966,-15981.47,,,,"For 100% PbBr2, the departures from the recommended data set are: 660 K, -3.8%, 920 K, +3.1%.",
NaBr-PbBr2,8-92,+E,660,920,,11.909,-15816.62,,,,,
NaBr-PbBr2,15-85,+E,660,1020,,8.506,-13463.92,,,,,
NaBr-PbBr2,20-80,+E,660,1020,,8.049,-12971.04,,,,,
NaBr-PbBr2,25-75,+E,660,1020,,7.796,-12670.2,,,,,
NaBr-PbBr2,30-70,+E,680,1020,,7.057,-11866.02,,,,,
NaBr-PbBr2,35-65,+E,700,1020,,7.098,-11680.25,,,,,
NaBr-PbBr2,40-60,+E,760,1020,,6.658,-11133.39,,,,,
NaBr-PbBr2,45-55,+E,760,1020,,6.647,-11070.21,,,,,
NaBr-PbBr2,55-45,+E,800,1020,,6.676,-10945.95,,,,,
NaBr-PbBr2,65-35,+E,940,1020,,6.252,-9604.53,,,,,
NaBr-PbBr2,80-20,+E,960,1020,,9.91,-12205.77,,,,,
NaBr-RbBr,0-100,+E,980,1140,,4.781,-11525.86,,,,"For 100% RbBr, the departures from the recommended data set are: 960 K, +0.2%,1140 K, -3.8%.",
NaBr-RbBr,50-50,+E,960,1150,,5.336,-9811.64,,,,,
NaBr-RbBr,100-0,+E,1050,1220,,5.845,-5994.94,,,,"For 100% NaBr, the departures from the recommended data set are: 1080 K, -2.7%, 1220 K, -7.2%.",
NaBr-ScBr3,30-70,+E,1193,1233,,30.196,-36014.8,,,,,
NaBr-ScBr3,40-60,+E,1113,1233,,6.902,-18137.11,,,,,
NaBr-ScBr3,50-50,+E,1033,1233,,6.958,-16505.74,,,,,
NaBr-ScBr3,60-40,+E,993,1233,,11.171,-19913.24,,,,,
NaBr-ScBr3,70-30,+E,873,1233,,7.079,-14679.39,,,,,
NaBr-ScBr3,80-20,+E,913,1233,,7.384,-12614.55,,,,,
NaBr-ScBr3,90-10,+E,993,1233,,7.568,-10227.12,,,,,
NaBr-ScBr3,100-0,+E,1033,1233,,7.742,-8160.19,,,,"For 100% NaBr, the departures from the recommended data set are: 1030 K, +2.1%, 1220 K, -0.7%.",
NaCl,100,+E,1080,1250,1%,7.6426,-6742.63,,,,,
NaCl,100,P2,1080,1250,1%,-5.6241,0.013964,-5.0245E-6,,,The Polynomial is OPTIONAL to the Exponential. Do not use the Polynomial for EXTRAPOLATIONS.,
NaCl-NaI,0-100,+E,943,1153,,5.5351,-6439.28,,,,"For 100% NaI, the departures from the recommended data set are: 950 K, +6.6%, 1150 K, -1.1%.",
NaCl-NaI,20-80,+E,976,1133,,5.7024,-6774.85,,,,,
NaCl-NaI,60-40,+E,928,1123,,6.1719,-7236.35,,,,,
NaCl-NaI,60-40,+E,997,1133,,6.5709,-7284.88,,,,,
NaCl-NaI,80-20,+E,1034,1153,,7.1393,-7194.51,,,,,
NaCl-NaI,100-0,+E,1080,1223,,7.5822,-6679.03,,,,"For 100% NaCl, the departures from the recommended data set are: 1080 K, +0.2%, 1220 K, -0.2%.",
NaCl-NaNO3,0-100,+E,598,723,,10.1382,-11156.4,,,,"For 100% NaNO3, the departures from the recommended data set are: 610 K, +2.0%, 720 K, -1.0%.",
NaCl-NaNO3,1.07-98.93,+E,598,723,,10.014,-10979.84,,,,,
NaCl-NaNO3,2.07-97.93,+E,598,723,,11.245,-11626.69,,,,,
NaCl-NaNO3,3.1-96.9,+E,598,723,,9.634,-10722.1,,,,,
NaCl-NaNO3,3.96-96.04,+E,600,720,,11.4583,-11719.58,,,,,
NaCl-NaNO3,4.34-95.66,+E,598,723,,10.2443,-11101.59,,,,,
NaCl-NaNO3,5.15-94.85,+E,598,723,,10.4394,-11167.28,,,,,
NaCl-NaNO3,5.96-94.04,+E,600,720,,12.8964,-12399.91,,,,,
NaCl-NaNO3,7.05-92.95,+E,598,723,,9.62165,-10723.35,,,,,
NaCl-NaNO3,8.01-91.99,+E,600,720,,12.1528,-12099.08,,,,,
NaCl-NaNO3,9.2-90.8,+E,598,723,,12.1598,-12176.9,,,,,
NaCl-NaNO3,9.97-90.03,+E,620,720,,11.372,-11705.77,,,,,
NaCl-NaNO3,11-89,+E,648,723,,11.5562,-11804.94,,,,,
NaCl-NaNO3,12.29-87.71,+E,660,720,,8.351,-9885.7,,,,,
NaCl-NaNO3,13.2-86.8,+E,673,723,,9.16045,-10457.66,,,,,
NaCl-NaOH-Na2CO3,1.9-96.4-1.7,+E,600,720,,22.185,-12845.09,,,,,
NaCl-NaOH-Na2CO3,2.0-97.4-0.6,+E,593,723,,24.675,-12802.42,,,,,
NaCl-NaOH-Na2CO3,2.0-96.4-1.6,+E,593,723,,24.109,-13235.05,,,,,
NaCl-NaOH-Na2CO3,2.0-96.1-1.9,+E,593,723,,21.716,-12820.83,,,,,
NaCl-NaOH-Na2CO3,2.1-94.3-3.6,+E,593,723,,22.344,-13377.73,,,,,
NaCl-NaOH-Na2CO3,2.1-94.0-3.9,+E,593,723,,22.682,-13502.83,,,,,
NaCl-NaOH-Na2CO3,2.1-92.9-5.0,+E,593,723,,23.078,-13910.36,,,,,
NaCl-NaOH-Na2CO3,2.3-87.2-10.5,+E,593,723,,23.703,-14698.64,,,,,
NaCl-NaOH-Na2CO3,3.6-94.7-1.7,+E,620,720,,19.1757,-12489.45,,,,,
NaCl-NaOH-Na2CO3,3.8-94.5-1.7,+E,600,720,,20.0419,-12772.71,,,,,
NaCl-NaOH-Na2CO3,6.1-92.2-1.7,+E,600,720,,17.4039,-12458.91,,,,,
NaCl-NaOH-Na2CO3,7.3-91.0-1.7,+E,640,720,,17.325,-12533.8,,,,,
NaCl-NaOH-Na2CO3,10.0-88.3-1.7,+E,600,720,,17.7172,-12948.02,,,,,
NaCl-NaPO3,100-0 NaPO3,I1,1123,,,3.8119,-0.0258,,,,"For 100% NaPO3 and 100% NaCl at 1123 K, the departures from the recommended data sets are respectively, +35% and +2.5%.",
NaCl-Na2B4O7,0-100,+E,1023,1123,,434.2,-66238.01,,,,"For 100% Na2B4O7, the departures from the recommended data set are: 1030 K, 0.0%, 1120 K, +22%.",
NaCl-Na2B4O7,7.5-92.5,+E,1020,1130,,483.452,-65744.29,,,,,
NaCl-Na2B4O7,23.5-76.5,+E,1020,1130,,158.628,-52715.1,,,,,
NaCl-Na2B4O7,39.2-60.8,+E,1080,1130,,183.419,-50409.68,,,,,
NaCl-Na2B4O7,49.3-50.7,+E,1080,1130,,171.807,-47510.11,,,,,
NaCl-Na2CO3,0-100,+E,1103,1323,,25.08,-23041.67,,,,"For 100% Na2CO3, the departures from the recommended data set are: 1150 K, -23%, 1240 K, -18%.",
NaCl-Na2CO3,66.7-33.3,+E,930,1310,,13.4811,-14813.7,,,,,
NaCl-Na2CO3,80-20,+E,990,1310,,13.0294,-13575.22,,,,,
NaCl-Na2SO4,27.4-72.6,DP,,,,3.332,1073K,,,,,
NaCl-Na2SO4,40.9-59.1,DP,,,,3.195,1073K,,,,,
NaCl-Na2SO4,52.0-48.0,DP,,,,2.877,1023K,,,,,
NaCl-Na2SO4,62.2-37.8,DP,,,,2.795,1023K,,,,,
NaCl-Na2SO4,79.1-20.9,DP,,,,2.395,1023K,,,,,
NaCl-Na2SO4,79.7-20.3,DP,,,,2.573,1073K,,,,,
NaCl-Na2SO4,86.7-13.3,DP,,,,2.173,1023K,,,,,
NaCl-Na2SO4,93.6-6.4,DP,,,,2.086,1073K,,,,,
NaCl-Na2TiF6,0-100,+E,1000,1150,,24.66,-21719.51,,,,"For 100% Na2TiF6, the results have been advanced as the recommended data set.",
NaCl-Na2TiF6,15.79-84.21,+E,1000,1150,,3.91394,-8868.97,,,,,
NaCl-Na2TiF6,28.33-71.67,+E,1000,1140,,6.36913,-11553.05,,,,,
NaCl-Na2TiF6,38.56-61.44,+E,970,1100,,9.64559,-14801.57,,,,,
NaCl-Na2TiF6,47.07-52.93,+E,1000,1120,,10.154,-13823.33,,,,,
NaCl-Na2TiF6,54.25-45.75,+E,970,1100,,12.9295,-15689.43,,,,,
NaCl-Na2TiF6,60.38-39.62,+E,1000,1120,,9.44362,-12381.08,,,,,
NaCl-Na2TiF6,65.70-34.30,+E,1000,1120,,14.8016,-15529.59,,,,,
NaCl-Na2TiF6,70.33-29.67,+E,1000,1100,,16.9259,-15740.89,,,,,
NaCl-Na2TiF6,78.05-21.95,+E,1020,1120,,14.9208,-13803.67,,,,,
NaCl-Na2TiF6,89.25-10.75,+E,1020,1120,,18.7331,-14550.94,,,,,
NaCl-Na2TiF6,93.43-6.57,+E,1050,1140,,20.0354,-14723.32,,,,,
NaCl-Na2TiF6,96.97-3.03,+E,1050,1140,,12.5387,-9927.12,,,,,
NaCl-Na3AlF6,0-100,+E,1270,1370,,9.088,-12447.61,,,,"For 100% Na3AlF6, the departures from the recommended data set are: 1280 K, +0.17%, 1350 K, +0.27%.",
NaCl-Na3AlF6,15.8-84.2,+E,1280,1360,,8.27555,-11225.86,,,,,
NaCl-Na3AlF6,28.5-71.5,+E,1250,1340,,8.81874,-11746.78,,,,,
NaCl-Na3AlF6,38.8-61.2,+E,1240,1360,,8.4599,-11168.12,,,,,
NaCl-Na3AlF6,47.4-52.6,+E,1240,1340,,8.40651,-11096.99,,,,,
NaCl-Na3AlF6,60.6-39.4,+E,1200,1330,,7.73483,-10109.55,,,,,
NaCl-Na3AlF6,70.5-29.5,+E,1200,1320,,6.83936,-8515.42,,,,,
NaCl-Na3AlF6,78.2-21.8,+E,1200,1320,,6.33412,-7248.48,,,,,
NaCl-Na3AlF6,84.2-15.8,+E,1210,1340,,5.72429,-5775.69,,,,,
NaCl-Na3AlF6,89.3-10.7,+E,1200,1330,,5.89752,-5433.43,,,,,
NaCl-Na3AlF6,93.5-6.5,+E,1200,1310,,6.32268,-5626.74,,,,,
NaCl-Na3AlF6,97.1-2.9,+E,1180,1320,,6.13469,-4699.97,,,,,
NaCl-Na3AlF6,100-0,+E,1200,1330,,7.959,-6928.82,,,,"For 100% NaCl, the departures from the recommended data set are: 1200 K, +4.1%, 1320 K, +4.2%.",
NaCl-Na4P2O7,0-100,+E,1270,1320,,22.812,-24568.86,,,,"For 100% Na4P2O7, the results have been advanced as the recommended data set.",
NaCl-Na4P2O7,20.3-79.7,+E,1270,1320,,29.9149,-26873.86,,,,,
NaCl-Na4P2O7,39.8-60.2,+E,1230,1320,,30.9955,-26611.52,,,,,
NaCl-Na4P2O7,60.3-39.7,+E,1120,1270,,23.6082,-22698.58,,,,,
NaCl-Na4P2O7,68.4-31.6,+E,1070,1320,,14.9471,-17648.41,,,,,
NaCl-Na4P2O7,80.9-19.1,+E,1070,1320,,12.9222,-15113.7,,,,,
NaCl-Na4P2O7,90.1-9.9,+E,1073,1273,,11.989,-13058.9,,,,,
NaCl-Na4P2O7,95.5-4.5,+E,1123,1323,,8.82254,-9298.68,,,,,
NaCl-Na4P2O7,100-0,+E,1073,1323,,6.87326,-5848.91,,,,"For 100% NaCl, the departures from the recommended data set are: 1080 K, -0.4%, 1320 K, -2.5%.",
NaCl-NbCl5,78.3-21.7,+E,1073,1123,,2031.2,-65484.04,,,,,
NaCl-NbCl5,87.6-12.4,+E,1073,1123,,93.81,-33486.37,,,,,
NaCl-NbCl5,87.7-12.3,+E,1073,1123,,94.868,-33627.37,,,,,
NaCl-NbCl5,92.1-7.9,DP,,,,2.98,1123K,,,,,
NaCl-NbCl5,92.8-7.2,DP,,,,2.94,1123K,,,,,
NaCl-NbCl5,100-0,+E,1073,1123,,17.995,-15027.51,,,,"For 100% NaCl, the departures from the recommended data set are: 1080 K, -6.1%, 1120 K, -3.5%.",
NaCl-NdCl3,0-100 NaCl,I4,1073,,,74.41,0.0311,0.01418,-2.6954E-4,1.806E-6,UNITS of k are: ohm-1 cm+2 mol-1 (MOLAR CONDUCTANCE). Densities to change k to: (ohm-1 cm-1) not reported. For 100% NaCl the departure at 1073 K from the recommended data set is +0.3%.,
NaCl-PbCl2,0.0-100.0,+E,830,1070,,12.297,-13480.66,,,,"For 100% PbCl2, the departures from the recommended data set are: 830 K, +1.2%, 1070 K, -4.2%.",
NaCl-PbCl2,10.0-90.0,+E,830,1070,,10.879,-12502.42,,,,,
NaCl-PbCl2,20.0-80.0,+E,780,1070,,13.654,-14148.85,,,,,
NaCl-PbCl2,28.0-72.0,+E,780,1070,,11.358,-12731.71,,,,,
NaCl-PbCl2,50.0-50.0,+E,880,1070,,11.217,-12465.18,,,,,
NaCl-PbCl2,66.7-33.3,+E,950,1070,,10.744,-11685.69,,,,,
NaCl-PbCl2,80.0-20.0,+E,1060,1080,,33.458,-20923.28,,,,,
NaCl-PrCl3,0-100,+E,1071,1262,,14.69999,-24198.07,,,,"For 100% PrCl3, the results have been advanced as the recommended data set",
NaCl-PrCl3,24.9-75.1,+E,993,1252,,14.24889,-22797.2,,,,,
NaCl-PrCl3,37.6-62.4,+E,932,1269,,13.65176,-20812.28,,,,,
NaCl-PrCl3,50.7-49.3,+E,870,1250,,11.47897,-17994.47,,,,,
NaCl-PrCl3,63.0-37.0,+E,803,1266,,10.36904,-15782.52,,,,,
NaCl-PrCl3,74.7-25.3,+E,910,1256,,7.679356,-11382.64,,,,,
NaCl-PrCl3,87.2-12.8,+E,1050,1262,,6.776232,-8356.63,,,,,
NaCl-PrCl3,100-0,+E,1115,1258,1.5%,6.927953,-5763.22,,,,"For 100% NaCl the departures from the recommended data set are: 1120 K 0.24%,1250 K -0.15%",
NaCl-PrCl3,0-100 NaCl,I4,1073,,,76.7,0.0222,0.014364,-2.9872E-4,2.0896E-6,"For the ISOTHERM, the UNITS of k are: ohm-1 cm+2 mol-1 (MOLAR CONDUCTANCE). Densities to change k to (ohm-1 cm-1) not reported. For 100% NaCl the departure at 1073 K from the recommended data set is -1.1%.",
NaCl-RbCl,0-100,+E,1020,1190,,6.246,-11673.56,,,,"For 100% RbCl, the departures from the recommended data set are: 1020 K, -0.13%, 1170 K, -4.2%.",
NaCl-RbCl,25-75,+E,1050,1160,,6.204,-10860.17,,,,,
NaCl-RbCl,50-50,+E,1060,1150,,6.525,-10163.11,,,,,
NaCl-RbCl,75-25,+E,1050,1150,,6.875,-8822.95,,,,,
NaCl-RbCl,100-0,+E,1090,1170,,7.689,-6808.74,,,,"For 100% NaCl, the departures from the recommended data set are: 1090 K, 0.0%,1170 K, -0.5%.",
NaCl-ScCl3,20-80,DP,,,,1.02,1233K,,,,,
NaCl-ScCl3,30-70,DP,,,,1.14,1233K,,,,,
NaCl-ScCl3,40-60,+E,1153,1233,,3.673,-11132.97,,,,,
NaCl-ScCl3,50-50,+E,993,1233,,5.833,-14067.68,,,,,
NaCl-ScCl3,60-40,+E,833,1233,,8.179,-15222.9,,,,,
NaCl-ScCl3,70-30,+E,833,1233,,7.885,-13124.59,,,,,
NaCl-ScCl3,80-20,+E,993,1233,,7.283,-10448.04,,,,,
NaCl-ScCl3,90-10,+E,1073,1233,,6.999,-7791.58,,,,,
NaCl-ScCl3,100-0,+E,1073,1233,,7.199,-6298.28,,,,"For 100% NaCl, the departures from the recommended data set are: 1073 K, -1.1%, 1233 K, -1.5%.",
NaCl-SmCl3,0-100 NaCl,I4,1073,,,66.79,0.1365,0.019343,-4.2081E-4,2.8409E-6,UNITS of k are: ohm-1 cm+2 mol-1 (MOLAR CONDUCTANCE). Densities to change k to (ohm-1 cm-1) not reported. For 100% NaCl at 1073 K the departure from the recommended data set is +1.8%.,
