Repository: Simongolus/molten-salt-ai-electrolyte-discovery.

Data from: NIST Properties of Molten Salts Database (formerly SRD 27)

Introduction

NIST distributed the NIST Properties of Molten Salts Database from
1990 to 2004. As part of the NIST Standard Reference Data Program, the
database was designated as Standard Reference Database 27 or SRD
27. Since the database has not been actively maintained since 1991 the
SRD designation has been dropped. The database was distributed as a
program for DOS(1) compatible operating systems. To enable use of the
data on modern systems, the data have been extracted into comma
separated variable (CSV) files. The CSV format should be readable by
various programs and provides a stable format for long term

File: data/raw/nist/conductivity-csv.txt (part 7 of 7)
Al2O3-Na3AlF6-SiO2,12-86-2,DP,,,,2.18,1273K,,,,,
Al2O3-Na3AlF6-SiO2,12-84-4,DP,,,,2.15,1273K,,,,,
Al2O3-Na3AlF6-SiO2,12-82-6,DP,,,,2.1,1273K,,,,,
As2S3-K2S,30-70,+E,770,980,,5106.57,-84673.02,,,,,
NaCl-SrCl2,0-100,+E,1148,1273,,14.975,-19521.2,,,,"For 100% SrCl2, the departures from the recommend data set are: 1148 K -3.1%, 1273 K -4.4%.",
NaCl-SrCl2,10-90,+E,1023,1273,,12.699,-17880.62,,,,,
NaCl-SrCl2,20-80,+E,973,1273,,11.841,-16928.75,,,,,
NaCl-SrCl2,30-70,+E,948,1273,,11.398,-16185.66,,,,,
NaCl-SrCl2,40-60,+E,948,1273,,11.243,-15635.03,,,,,
NaCl-SrCl2,50-50,+E,948,1273,,10.946,-14896.96,,,,,
NaCl-SrCl2,60-40,+E,948,1273,,10.946,-14290.69,,,,,
NaCl-SrCl2,70-30,+E,948,1273,,10.458,-13041.75,,,,,
NaCl-SrCl2,80-20,+E,998,1273,,9.793,-11409.12,,,,,
NaCl-SrCl2,90-10,+E,1073,1273,,8.142,-8414.16,,,,,
NaCl-SrCl2,100-0,+E,1123,1273,,8.884,-8144.71,,,,"For 100% NaCl, the departures from the recommended data set are: 1123 K 0.03%,1273 K 1.8%.",
NaCl-ThCl4,30-70,DP,,,,0.58,973K,,,,,
NaCl-ThCl4,40-60,+E,873,973,,9.3,-18996.1,,,,,
NaCl-ThCl4,50-50,+E,823,973,,7.635,-16201.56,,,,,
NaCl-ThCl4,60-40,+E,823,973,,8.137,-15219.14,,,,,
NaCl-ThCl4,70-30,+E,823,973,,7.452,-14594.45,,,,,
NaCl-ThCl4,80-20,+E,973,1073,,10.48,-15774.36,,,,,
NaCl-ThCl4,90-10,DP,,,,2.46,1073K,,,,,
NaCl-ThCl4,100-0,DP,,,,3.61,1073K,,,,"For 100% NaCl, the departure from the recommended data set is: +0.6%.",
NaCl-TiCl3,0-40 TiCl3,I4,1073,,,3.5,-0.2728,0.018,-5.2665E-4,5.437E-6,"For 100% NaCl at 1073 K, the departure from the recommended data set is -2.5%.",
NaCl-UCl3,15.1-84.9,+E,1080,1210,,8.997,-19372.66,,,,,
NaCl-UCl3,24.9-75.1,+E,1070,1220,,12.207,-22713.22,,,,,
NaCl-UCl3,45.1-54.9,+E,1020,1210,,8.399,-17547.99,,,,,
NaCl-UCl3,55.0-45.0,+E,950,1210,,9.454,-17091.09,,,,,
NaCl-UCl3,68.3-31.7,+E,880,1100,,7.243,-13641.32,,,,,
NaCl-UCl3,74.3-25.7,+E,950,1120,,5.438,-10018.34,,,,,
NaCl-UCl3,80.0-20.0,+E,970,1110,,5.593,-9041.78,,,,,
NaCl-UCl3,95.0-5.0,+E,1070,1170,,3.009,-2976.97,,,,,
NaCl-UCl4,0.00-100.00,+E,872,1001,,5.216,-18104.05,,,,"For 100% UCl4, the results have been advanced as the recommended data set.",
NaCl-UCl4,3.41-96.59,+E,870,930,,6.179,-19010.32,,,,,
NaCl-UCl4,7.31-92.69,+E,860,920,,6.138,-18468.48,,,,,
NaCl-UCl4,11.87-88.13,+E,850,910,,6.492,-18232.09,,,,,
NaCl-UCl4,19.08-80.92,+E,830,930,,5.44,-15987.75,,,,,
NaCl-UCl4,28.85-71.15,+E,830,910,,9.4,-18919.95,,,,,
NaCl-UCl4,38.85-61.15,+E,790,920,,5.308,-13472.29,,,,,
NaCl-UCl4,48.76-51.24,+E,800,920,,4.428,-10768.96,,,,,
NaCl-UCl4,55.72-44.28,+E,830,890,,4.088,-9538.84,,,,,
NaCl-UCl4,67.80-32.20,+E,760,910,,4.618,-9425.45,,,,,
NaCl-ZnCl2,0.00-100.00,P3,600,840,,-0.97574,0.0055534,-1.04507E-5,6.5176E-9,,"For 100% ZnCl2, the results have been advanced as the recommended data set.",
NaCl-ZnCl2,2.64-97.36,P3,600,860,,0.81694,-0.00222235,4.4201E-7,1.69466E-9,,,
NaCl-ZnCl2,10.06-89.94,P3,580,860,,1.9342,-0.0079397,9.5769E-6,-2.6725E-9,,,
NaCl-ZnCl2,15.83-84.17,+E,580,860,,80.3645,-33842.43,,,,,
NaCl-ZnCl2,20.84-79.16,+E,580,760,,92.7771,-32646.62,,,,,
NaCl-ZnCl2,30.35-69.65,+E,560,880,,29.4429,-23408.62,,,,,
NaCl-ZnCl2,38.12-61.88,+E,540,760,,39.2446,-23603.59,,,,,
NaCl-ZnCl2,52.50-47.50,+E,620,880,,16.4294,-17049.67,,,,,
NaCl-ZnCl2,62.60-37.40,+E,700,860,,13.498,-15148.01,,,,,
NaCl-ZrCl4,68.1-31.9,+E,923,1073,,9.162,-16527.91,,,,,
NaCl-ZrCl4,68.3-31.7,+E,723,873,,5.068,-11173.56,,,,,
NaCl-ZrCl4,79.8-20.2,DP,,,,1.06,723.2K,,,,,
NaCl-ZrCl4,80.1-19.9,DP,,,,1.08,723.2K,,,,,
NaCl-ZrCl4,81.5-18.5,+E,1023,1073,,39.88,-29390.58,,,,,
NaCl-ZrCl4,85.5-14.5,+E,1073,1123,,28.076,-24853.38,,,,,
NaCl-ZrCl4,92.3-7.7,+E,1073,1123,,367.5,-44721.43,,,,,
NaCl-ZrCl4,96.7-3.3,+E,1073,1123,,79.999,-29687.65,,,,,
NaCl-ZrCl4,96.9-3.1,+E,1073,1123,,430.7,-45325.19,,,,,
NaCl-ZrCl4,100-0,+E,1073,1123,,17.827,-14986.5,,,,"For 100% NaCl, the departures from the recommended data set are: 1073 K, -7%, 1123 K, -3%.",
NaClO3,100,+E,540,555,2.5%,48.3,-22348.79,,,,,
NaClO3-NaNO3,38.9-61.1,+E,520,550,,39.4631,-19327.47,,,,,
NaClO3-NaNO3,51.5-48.5,+E,520,550,,34.4551,-19100.7,,,,,
NaClO3-NaNO3,72.7-27.3,+E,520,560,,53.4328,-21837.08,,,,,
NaClO3-NaNO3,100-0,+E,540,560,,48.3,-22348.79,,,,"For 100% NaClO3, the results have been advanced as the recommended data set.",
NaClO4-NaNO3,60-10 NaClO4,I2,673,,,1.341,-0.00612,4.56E-5,,,,
NaC2H3O2,100,+E,600,630,,12.897,-21229.55,,,,,
NaC2H3O2-RbC2H3O2,0-100,+E,550,620,,27.21,-24060.91,,,,"For 100% RbC2H3O2, the results have been advanced as the recommended data set.",
NaC2H3O2-RbC2H3O2,25-75,+E,560,620,,28.323,-24632.04,,,,,
NaC2H3O2-RbC2H3O2,50-50,+E,550,610,,39.405,-26489.35,,,,,
NaC2H3O2-RbC2H3O2,75-25,+E,550,620,,33.335,-25910.27,,,,,
NaC2H3O2-RbC2H3O2,100-0,+E,600,630,,12.897,-21229.55,,,,"For 100% NaC2H3O2, the results have been advanced as the recommended data set.",
NaF,100,+E,1276,1411,5%,10.49,-7966.47,,,,,
NaF-Na2B4O7,0-100,+E,1023,1123,,434.2,-66238.01,,,,"For 100% Na2B4O7, the departures from the recommended data set are: 1030 K, 0.0%, 1120 K, +22%.",
NaF-Na2B4O7,8.5-91.5,+E,1020,1130,,266.583,-61208.76,,,,,
NaF-Na2B4O7,27.4-72.6,+E,1020,1130,,206.107,-55928.46,,,,,
NaF-Na2B4O7,43-57,+E,1080,1130,,192.004,-52166.98,,,,,
NaF-Na2B4O7,62.4-37.6,+E,1080,1130,,208.469,-48317.64,,,,,
NaF-Na3AlF6,0-100,+E,1270,1350,,9.267,-12694.47,,,,"For 100% Na3AlF6, the results have been advanced as the recommended data set.",
NaF-Na3AlF6,35.7-64.3,+E,1270,1350,,9.23757,-11473.98,,,,,
NaF-Na3AlF6,50.0-50.0,+E,1270,1350,,9.58462,-11642.59,,,,,
NaF-Na3AlF6,76.9-23.1,+E,1270,1350,,12.2565,-12235.48,,,,,
NaF-Na3AlF6,100-0,+E,1270,1350,,19.932,-13589.86,,,,"For 100% NaF, the departures from the recommended data set are: 1280 K, +12%, 1350 K, +15%.",
NaF-SmF3,50.0-50.0,+E,1280,1340,,22.333,-22669.92,,,,,
NaF-SmF3,60.0-40.0,+E,1150,1340,,26.626,-23777.23,,,,,
NaF-SmF3,70.0-30.0,+E,1120,1340,,19.674,-19631.24,,,,,
NaF-SmF3,80.0-20.0,+E,1110,1340,,18.117,-16994.86,,,,,
NaF-SmF3,90.0-10.0,+E,1180,1340,,18.192,-14963.49,,,,,
NaF-SmF3,100.0-0.0,+E,1310,1340,,21.451,-15165.16,,,,"For 100% NaF, the departures from the recommended data set are: 1310 K, +5.6%,1340 K, +7.7%.",
NaF-SrF2,59.9-40.1,+E,1180,1360,,22.513,-15790.68,,,,,
NaF-ThF4,50.0-50.0,+E,1080,1270,,43.669,-30091.83,,,,,
NaF-ThF4,60.0-40.0,+E,1080,1270,,17.213,-20977.67,,,,,
NaF-ThF4,67.0-33.0,+E,1080,1270,,17.894,-20661.36,,,,,
NaF-ThF4,80.0-20.0,+E,1080,1270,,13.471,-15308.68,,,,,
NaF-ThF4,88.0-12.0,+E,1180,1270,,12.629,-12564.76,,,,,
NaF-ThF4,100.0-0.0,+E,1320,1360,,21.792,-15343.4,,,,"For 100% NaF, the departures from the recommended data set are: 1320 K, +5.6%,1350 K, +7.7%.",
NaF-UF4,25.0-75.0,+E,1180,1280,,15.405,-19105.3,,,,,
NaF-UF4,45.3-54.7,+E,1080,1280,,16.611,-18924.13,,,,,
NaF-UF4,54.0-46.0,+E,1060,1280,,16.94,-19008.65,,,,,
NaF-UF4,65.0-35.0,+E,980,1280,,26.525,-23901.5,,,,,
NaF-UF4,75.0-25.0,+E,1080,1280,,21.36,-21724.95,,,,,
NaF-UF4,78.0-22.0,+E,980,1280,,17.346,-19120.36,,,,,
NaF-UF4,85.0-15.0,+E,1140,1280,,12.425,-13871.45,,,,,
NaF-UF4,100-0,+E,1310,1360,,21.792,-15343.4,,,,"For 100% NaF, the departures from the recommended data set are: 1320 K, +5.6%,1350 K, +7.7%.",
NaF-YF3,50.0-50.0,+E,1180,1340,,29.293,-26883.49,,,,,
NaF-YF3,68.0-32.0,+E,980,1340,,21.779,-21713.23,,,,,
NaF-YF3,71.0-29.0,+E,980,1340,,24.933,-22368.88,,,,,
NaF-YF3,80.0-20.0,+E,1100,1340,,15.639,-16180.22,,,,,
NaF-YF3,90.0-10.0,+E,1220,1340,,12.811,-11831.29,,,,,
NaF-YF3,100.0-0.0,+E,1320,1340,,21.792,-15343.4,,,,"For 100% NaF, the departures from the recommended data set are: 1310 K, +5.6%,1350 K, +7.7%.",
NaF-ZrF4,50-50,+E,873,1173,,36.405,-29158.37,,,,,
NaF-ZrF4,57-43,+E,873,1173,,21.827,-22508.2,,,,,
NaI,100,+E,936,1187,5%,8.292,-10138.,,,,,
NaI-NdI3,0-100,+E,1093,1196,,9.437,-28271.34,,,,"For 100% NdI3, the departures from the recommended data set are: 1090 K, +0.72%, 1190 K, +4.0%.",
NaI-NdI3,10-90,+E,1093,1196,,6.13,-22757.58,,,,,
NaI-NdI3,20-80,+E,1093,1196,,6.849,-22201.93,,,,,
NaI-NdI3,30-70,+E,1093,1196,,5.758,-19046.72,,,,,
NaI-NdI3,40-60,+E,1093,1196,,4.99,-16141.31,,,,,
NaI-NdI3,50-50,+E,1093,1196,,5.655,-15854.7,,,,,
NaI-NdI3,60-40,+E,1093,1196,,5.214,-13674.8,,,,,
NaI-NdI3,70-30,+E,1093,1196,,5.304,-12216.23,,,,,
NaI-NdI3,80-20,+E,1093,1196,,5.868,-11533.39,,,,,
NaI-NdI3,90-10,+E,1093,1196,,6.726,-10837.16,,,,,
NaI-NdI3,100-0,+E,1093,1196,,5.48763,-6012.93,,,,"For 100% NaI, the departures from the recommended data set are: 1090 K, +4.3%,1190 K, +1.7%.",
NaI-RbI,0-100,+E,950,1100,,4.132,-11789.45,,,,"For 100% RbI, the departures from the recommended data set are: 950 K, +1.4%, 1100 K, -1.6%.",
NaI-RbI,50-50,+E,930,1120,,4.19,-8939.27,,,,,
NaI-RbI,100-0,+E,960,1120,,5.465,-6480.71,,,,"For 100% NaI, the departures from the recommended data set are: 950 K, +4.7%, 1120 K, -2.4%.",
NaNO2,100,+E,554,723.2,3%,13.2,-10878.58,,,,,
NaNO2-NaNO3,0-100,+E,600,720,,13.4,-13054.3,,,,"For 100% NaNO3, the departures from the recommended data set are: 610 K, -7.3%, 720 K, -4.7%.",
NaNO2-NaNO3,20.0-80.0,+E,570,720,,12.4,-11966.44,,,,,
NaNO2-NaNO3,25.0-75.0,+E,560,720,,11.7,-11506.19,,,,,
NaNO2-NaNO3,50.0-50.0,+E,520,720,,11.2,-10962.26,,,,,
NaNO2-NaNO3,70.0-30.0,+E,520,720,,12.,-10962.26,,,,,
NaNO2-NaNO3,85.0-15.0,+E,550,720,,12.6,-11004.1,,,,,
NaNO2-NaNO3,92.5-7.5,+E,560,720,,13.2,-11045.94,,,,,
NaNO2-NaNO3,100-0,+E,570,720,,13.2,-10878.58,,,,"For 100% NaNO2, the results have been advanced as the recommended data set.",
NaNO2-Na2MoO4,0-100,+E,990,1170,,17.223,-22181.85,,,,"For 100% Na2MoO4, the departures from the recommended data set are: 1020 K, +0.5%, 1170 K, +1.7%.",
NaNO2-Na2MoO4,30-70,+E,870,1030,,14.4999,-18804.47,,,,,
NaNO2-Na2MoO4,50-50,+E,870,990,,11.162,-15745.07,,,,,
NaNO2-Na2MoO4,80-20,+E,750,910,,10.6824,-12526.69,,,,,
NaNO2-Na2MoO4,92-8,+E,630,870,,9.41002,-9799.93,,,,,
NaNO2-Na2MoO4,96.8-3.2,+E,590,750,,10.1533,-9671.06,,,,,
NaNO2-Na2MoO4,100-0,+E,630,770,,11.1671,-9811.23,,,,"For 100% NaNO2, the departures from the recommended data set are: 630 K, +3.7%, 750 K, +0.41%.",
NaNO2-Na2WO4,0-100,+E,980,1060,,12.1777,-20674.75,,,,"For 100% Na2WO4, the departures from the recommended data set are: 980 K, -3.9%, 1060 K, 0.0%.",
NaNO2-Na2WO4,30-70,+E,940,1020,,19.327,-22278.5,,,,,
NaNO2-Na2WO4,50-50,+E,860,1020,,13.6808,-17019.12,,,,,
NaNO2-Na2WO4,80-20,+E,780,940,,15.5879,-15611.6,,,,,
NaNO2-Na2WO4,92-8,+E,740,860,,9.94107,-10740.09,,,,,
NaNO2-Na2WO4,97-3,+E,620,760,,8.96116,-8973.16,,,,,
NaNO2-Na2WO4,100-0,+E,620,760,,11.1671,-9811.23,,,,"For 100% NaNO2, the departures from the recommended data set are: 630 K, +3.7%, 750 K, +0.41%.",
NaNO2-TlNO2,0-100,+E,473,533,,6.145,-9153.07,,,,"For 100% TlNO2, the results have been advanced as the recommended data set.",
NaNO2-TlNO2,10-90,+E,473,533,,15.6225,-13252.62,,,,,
NaNO2-TlNO2,18-82,+E,473,533,,19.28,-14212.87,,,,,
NaNO2-TlNO2,25-75,+E,473,553,,18.2568,-13919.98,,,,,
NaNO2-TlNO2,36-64,+E,473,553,,19.8449,-13981.49,,,,,
NaNO2-TlNO2,54-46,+E,493,553,,14.6608,-11844.68,,,,,
NaNO2-TlNO2,64-36,+E,533,553,,22.923,-13337.14,,,,,
NaNO2-TlNO2,74-26,DP,,,,1.41,553K,,,,,
NaNO2-TlNO3,0-100,+E,513,573,,8.81491,-12786.1,,,,"For 100% TlNO3, the departures from the recommended data set are: 510 K, +2.0%, 570 K, +1.1%.",
NaNO2-TlNO3,10-90,+E,513,573,,11.0168,-13289.02,,,,,
NaNO2-TlNO3,16-84,+E,453,573,,15.2802,-14442.15,,,,,
NaNO2-TlNO3,30-70,+E,453,573,,20.1443,-15066.42,,,,,
NaNO2-TlNO3,40-60,+E,453,573,,25.7803,-15743.4,,,,,
NaNO2-TlNO3,60-40,+E,453,573,,33.416,-16109.92,,,,,
NaNO2-TlNO3,70-30,+E,473,573,,41.5886,-16683.98,,,,,
NaNO2-TlNO3,85-15,+E,513,573,,30.0529,-14532.11,,,,,
NaNO2-TlNO3,90-10,+E,533,573,,22.786,-12976.47,,,,,
NaNO2-TlNO3,100-0,DP,,,,1.68,573K,,,,"For 100% NaNO2 at 573 K, the departure from the recommended data set is +9%.",
NaNO3,100,+E,583,691,1.5%,12.103,-12154.72,,,,,
NaNO3-Na2MoO4,0-100,+E,980,1160,,17.223,-22181.85,,,,"For 100% Na2MoO4, the departures from the recommended data set are: 1020 K, +0.5%, 1170 K, +1.7%.",
NaNO3-Na2MoO4,30-70,+E,900,1020,,13.2805,-18528.74,,,,,
NaNO3-Na2MoO4,50-50,+E,820,1020,,13.2772,-17429.58,,,,,
NaNO3-Na2MoO4,80-20,+E,780,940,,12.1851,-14848.43,,,,,
NaNO3-Na2MoO4,92-8,+E,620,860,,8.59046,-11249.71,,,,,
NaNO3-Na2MoO4,96.8-3.2,+E,620,780,,8.86201,-10913.73,,,,,
NaNO3-Na2MoO4,100-0,+E,620,820,,8.90357,-10438.84,,,,"For 100% NaNO3, the departures from the recommended data set are: 610 K, +3.2%, 820 K, -5.4%.",
NaNO3-Na2SO4,95.22-4.78,+E,620,640,,15.5531,-13972.7,,,,,
NaNO3-Na2SO4,97.14-2.86,+E,620,640,,11.6557,-12291.96,,,,,
NaNO3-Na2SO4,98.97-1.03,+E,620,640,,10.1863,-11427.11,,,,,
NaNO3-Na2WO4,0-100,+E,970,1140,,12.178,-20674.75,,,,"For 100% Na2WO4, the departures from the recommended data set are: 980 K, -3.9%, 1140 K, +3.4%.",
NaNO3-Na2WO4,30-70,+E,930,1050,,21.2295,-22664.27,,,,,
NaNO3-Na2WO4,50-50,+E,870,1020,,12.0861,-16472.68,,,,,
NaNO3-Na2WO4,80-20,+E,840,960,,13.0793,-15080.64,,,,,
NaNO3-Na2WO4,92-8,+E,780,870,,15.0766,-14974.37,,,,,
NaNO3-Na2WO4,97-3,+E,630,820,,37.6187,-11726.27,,,,,
NaNO3-Na2WO4,100-0,+E,630,830,,8.9036,-10438.84,,,,"For 100% NaNO3, the departures from the recommended data set are: 610 K, +3.2%, 820 K, -5.4%.",
NaNO3-PbCl2,91.992-8.008,+E,620,630,,5.6417,-8574.41,,,,,
NaNO3-PbCl2,92.979-7.021,+E,620,630,,7.68662,-10148.88,,,,,
NaNO3-PbCl2,96.914-3.086,+E,620,640,,9.49915,-11107.03,,,,,
NaNO3-RbNO3,0-100,+E,590,720,,8.9221,-15112.86,,,,"For 100% RbNO3, the departures from the recommended data set are: 590 K, 0.0%,700 K, -1.8%.",
NaNO3-RbNO3,25-75,+E,570,680,,11.145,-15422.48,,,,,
NaNO3-RbNO3,50-50,+E,500,650,,20.386,-17513.26,,,,,
NaNO3-RbNO3,75-25,+E,580,680,,11.055,-13158.9,,,,,
NaNO3-RbNO3,100-0,+E,610,690,,11.089,-11673.56,,,,"For 100% NaNO3, the departures from the recommended data set are: 610 K, +0.73%, 690 K, +0.38%.",
NaNO3-TlCl,100-0 NaNO3,I2,703,,,1.109,-0.00545,9.E-5,,,"For both 100% NaNO3 and 100% TlCl at 703 K, the departure from the recommendeddata set is, respectively, -3.5% and -2.3%.",
NaNO3-TlNO2,0-100,+E,473,533,,6.145,-9153.07,,,,"For 100% TlNO2, the results have been advanced as the recommended data set.",
NaNO3-TlNO2,10-90,+E,473,553,,3.7032,-7214.59,,,,,
NaNO3-TlNO2,20-80,+E,453,553,,3.7367,-7440.95,,,,,
NaNO3-TlNO2,30-70,+E,453,553,,4.395,-8244.29,,,,,
NaNO3-TlNO2,40-60,+E,453,553,,4.95975,-8871.07,,,,,
NaNO3-TlNO2,47-53,+E,453,553,,5.84685,-9572.73,,,,,
NaNO3-TlNO2,55-45,+E,453,553,,5.90625,-9589.05,,,,,
NaNO3-TlNO3,0-100,+E,483,623,,8.026,-12510.37,,,,"For 100% TlNO3, the departures from the recommended data set are: 490 K, -0.26%, 620 K, -3.5%.",
NaNO3-TlNO3,10-90,+E,473,613,,9.683,-13284.42,,,,,
NaNO3-TlNO3,20-80,+E,443,609,,13.598,-14732.11,,,,,
NaNO3-TlNO3,23.6-76.4,+E,473,613,,11.679,-14016.63,,,,,
NaNO3-TlNO3,32-68,+E,483,619,,11.767,-13953.87,,,,,
NaNO3-TlNO3,40-60,+E,503,623,,11.948,-13907.85,,,,,
NaNO3-TlNO3,50-50,+E,513,633,,12.517,-13958.06,,,,,
NaNO3-TlNO3,60-40,+E,533,627,,12.572,-13757.22,,,,,
NaNO3-TlNO3,70-30,+E,543,623,,13.608,-13836.72,,,,,
NaNO3-TlNO3,80-20,+E,553,631,,14.353,-13811.62,,,,,
NaNO3-TlNO3,90-10,+E,573,631,,13.974,-13326.26,,,,,
NaNO3-TlNO3,100-0,+E,583,673,,12.982,-12514.55,,,,"For 100% NaNO3, the departures from the recommended data set are: 590 K, -0.34%, 670 K, +0.52%.",
NaOH,100,+E,593.2,723.2,,24.4901,-12084.43,,,,,
NaOH-Na2CO3,91.4-8.6,+E,630,710,,24.092,-14655.12,,,,,
NaOH-Na2CO3,93.8-6.2,+E,630,710,,23.5955,-14239.65,,,,,
NaOH-Na2CO3,96.0-4.0,+E,630,710,,22.667,-13613.71,,,,,
NaOH-Na2CO3,98.1-1.9,+E,590,710,,26.4579,-13797.81,,,,,
NaOH-Na2CO3,98.3-1.7,+E,590,710,,21.7504,-12246.77,,,,,
NaOH-Na2CO3,99.4-0.6,+E,610,730,,24.0388,-12570.2,,,,,
NaOH-Na2CO3,100-0,+E,600,720,,24.4901,-12084.43,,,,"For 100% NaOH, the results have been advanced as the recommended data set.",
NaOH-Na2CO3-Na2SiO3,93.8-1.8-4.4,+E,780,870,,17.3296,-12239.66,,,,,
NaOH-Na2CO3-Na2SiO3,96.1-1.8-2.1,+E,780,870,,19.3912,-12332.96,,,,,
NaPO3,100,+E,1100,1300,5%,9.12716,-21516.16,,,,,
NaPO3-Na4P2O7,26.0-74.0,+E,1000,1140,,65.453,-34512.72,,,,,
NaPO3-Na4P2O7,27.5-72.5,+E,900,1100,,60.3761,-34232.39,,,,,
NaPO3-Na4P2O7,40.0-60.0,+E,840,1080,,65.2419,-35863.76,,,,,
NaPO3-Na4P2O7,42.0-58.0,+E,900,980,,65.6377,-36011.87,,,,,
NaPO3-WO3,40-60,+E,1180,1210,,23333.4,-112643.53,,,,,
NaPO3-WO3,45-55,+E,1180,1210,,9555.23,-99262.88,,,,,
NaPO3-WO3,50-50,+E,1180,1210,,170581.,-128480.24,,,,,
NaPO3-WO3,55-45,+E,1180,1210,,1912.97,-81597.73,,,,,
NaPO3-WO3,60-40,+E,1120,1210,,12139.4,-97877.95,,,,,
NaPO3-WO3,65-35,+E,1130,1210,,4640.23,-87087.23,,,,,
NaPO3-WO3,70-30,P1,1030,1210,,-3.7868,0.0038163,,,,,
NaPO3-WO3,75-25,+E,1080,1210,,723.348,-66740.1,,,,,
NaPO3-WO3,80-20,P2,970,1210,,12.8033,-0.0251263,1.27235E-5,,,,
NaPO3-WO3,85-15,+E,980,1210,,233.296,-55367.8,,,,,
NaPO3-WO3,90-10,+E,980,1210,,93.9099,-44589.63,,,,,
NaPO3-WO3,95-5,+E,980,1210,,50.2256,-37269.19,,,,,
NaPO3-WO3,100-0,+E,980,1210,,55.88,-37321.9,,,,"For 100% NaPO3, the departures from the recommended data set are: 980 K, -13%,1210 K, +27%.",
NaSCN,100,+E,583,643,2%,43.,-19832.49,,,,,
NaVO3,100,+E,940,1280,4%,10.797,-15941.31,,,,,
NaVO3-V2O5,0-100,+E,965,1215,,4881.4,-90821.93,,,,"For 100% V2O5, the results have been advanced as the recommended data set.",
NaVO3-V2O5,0-100,+E,1140,1237,,16.1687,-35010.21,,,,"For 100% V2O5, the departures from the recommended data set are: 1140 K, +19%,1230 K, -22%.",
NaVO3-V2O5,1.0-99.0,+E,1000,1100,,2290.87,-78660.52,,,,,
NaVO3-V2O5,6.6-93.4,+E,1000,1100,,1621.81,-71966.,,,,,
NaVO3-V2O5,9.8-90.2,+E,980,1160,,37.1483,-35766.27,,,,,
NaVO3-V2O5,9.9-90.1,+E,1000,1100,,588.84,-61505.83,,,,,
NaVO3-V2O5,15.5-84.5,+E,1000,1100,,186.21,-49790.43,,,,,
NaVO3-V2O5,17.7-82.3,+E,1040,1160,,41.9907,-31824.87,,,,,
NaVO3-V2O5,20.0-80.0,+E,1000,1100,,208.93,-49790.43,,,,,
NaVO3-V2O5,21.0-79.0,+E,1040,1160,,56.9945,-34289.71,,,,,
NaVO3-V2O5,23.8-76.2,+E,1000,1100,,204.17,-48953.62,,,,,
NaVO3-V2O5,28.5-71.5,+E,1000,1100,,162.18,-45187.96,,,,,
NaVO3-V2O5,33.0-67.0,+E,980,1160,,35.5096,-30126.14,,,,,
NaVO3-V2O5,49.8-50.2,+E,920,1160,,6.3956,-17941.71,,,,,
NaVO3-V2O5,56.9-43.1,+E,920,1160,,13.7617,-24463.,,,,,
NaVO3-V2O5,78.3-21.7,+E,920,1160,,6.70205,-15657.21,,,,,
NaVO3-V2O5,100-0,+E,923,1173,,9.043,-14276.05,,,,"For 100% NaVO3, the departures from the recommended data set are: 940 K, +3.7%, 1170 K, -0.6%.",
Na2B4O7,100,+E,1030,1260,10%,36.42,-45016.41,,,,,
Na2B4O7-WO3,50-50,+E,1070,1270,,104.469,-54246.47,,,,,
Na2B4O7-WO3,56.3-43.7,+E,1070,1270,,67.9469,-50664.9,,,,,
Na2B4O7-WO3,61.8-38.2,+E,1070,1270,,81.6379,-52970.33,,,,,
Na2B4O7-WO3,66.7-33.3,+E,1070,1270,,49.7826,-47472.46,,,,,
Na2B4O7-WO3,71-29,+E,1070,1270,,53.4662,-48405.51,,,,,
Na2B4O7-WO3,75-25,+E,1070,1270,,59.009,-50242.31,,,,,
Na2B4O7-WO3,79-21,+E,1070,1270,,84.9694,-53953.58,,,,,
Na2B4O7-WO3,81.8-18.2,+E,1070,1270,,51.6383,-48685.84,,,,,
Na2B4O7-WO3,84.8-15.2,+E,1070,1270,,46.8646,-47786.26,,,,,
Na2B4O7-WO3,87.5-12.5,+E,1070,1270,,56.2119,-49505.92,,,,,
Na2B4O7-WO3,90-10,+E,1070,1270,,54.5624,-49476.63,,,,,
Na2B4O7-WO3,92.3-7.7,+E,1070,1270,,40.7502,-46242.34,,,,,
Na2B4O7-WO3,94.4-5.6,+E,1070,1270,,26.7059,-41748.65,,,,,
Na2B4O7-WO3,96.4-3.6,+E,1070,1270,,29.2078,-42372.08,,,,,
Na2B4O7-WO3,98.3-1.7,+E,1070,1270,,30.2486,-42878.35,,,,,
Na2B4O7-WO3,100-0,+E,1030,1260,,36.42,-45016.41,,,,"For 100% Na2B4O7, the results have been advanced as the recommended data set.",
Na2CO3,100,+E,1138,1240,1.5%,13.758,-14757.21,,,,,
Na2CrO4,100,+E,1073,1113,4%,21.858,-21290.22,,,,,
Na2MoO4,100,+E,1024.2,1237.2,3%,15.609,-21388.97,,,,,
Na2S,100,+E,1240,1320,,71.505,-30376.35,,,,,
Na2S-PbS,7.3-92.7,+E,1383,1483,,1388.63,-28288.08,,,,,
Na2S-PbS,23.2-76.8,+E,1290,1310,,4185.62,-56794.57,,,,,
Na2S-PbS,30-70,+E,1250,1310,,7867.04,-70300.74,,,,,
Na2S-PbS,36.6-63.4,P3,870,1310,,-38.2096,0.12305,-1.3092E-4,4.792E-8,,,
Na2S-PbS,43-57,+E,1070,1170,,408.588,-46803.01,,,,,
Na2S-PbS,54.4-45.6,+E,1090,1230,,58.7265,-30359.19,,,,,
Na2S-PbS,60-40,+E,930,1130,,32.7678,-23769.28,,,,,
Na2S-PbS,70-30,+E,930,1130,,32.7678,-23769.28,,,,,
Na2S-Sb2S3,0-100,+E,960,1240,,34932.7,-88561.28,,,,"The conductance of Sb2S3 (air atmosphere) is approx. 20 to 30 times larger than that of the recommended study (under argon atmosphere). At 1240 K, the values are 6.49 and 0.281 respectively.",
Na2S-Sb2S3,15.2-84.8,+E,920,1120,,886.913,-56763.6,,,,,
Na2S-Sb2S3,15.2-84.8,+E,1130,1210,,367181.,-114007.54,,,,,
Na2S-Sb2S3,15.2-84.8,+E,1220,1330,,1.35012000E8,-175291.61,,,,,
Na2S-Sb2S3,17.0-83.0,+E,920,1120,,551.777,-52959.87,,,,,
Na2S-Sb2S3,17.0-83.0,+E,1130,1210,,18189.3,-86124.9,,,,,
Na2S-Sb2S3,17.0-83.0,P3,1220,1330,,445.953,0.42307,-0.00156353,7.539E-7,,,
Na2S-Sb2S3,29.6-70.4,P4,920,1320,,-14.443,0.038281,-1.1056E-5,-3.4025E-8,2.2171E-11,,
Na2S-Sb2S3,44.8-55.2,P4,920,1320,,-9.9901,0.02588,-9.8225E-6,-1.5862E-8,1.0992E-11,,
Na2S-Sb2S3,58.9-41.1,+E,920,1320,,28.0506,-25655.04,,,,,
Na2S-Sb2S3,65.0-35.0,+E,920,1320,,25.751,-24355.47,,,,,
Na2S-Sb2S3,71.5-28.5,+E,920,1320,,17.8148,-20241.69,,,,,
Na2S-Sb2S3,80.0-20.0,+E,920,1320,,24.6036,-22420.34,,,,,
Na2S-Sb2S3,86.5-13.5,+E,920,1320,,26.5011,-21589.8,,,,,
Na2S-Sb2S3,100-0,+E,1240,1320,,71.505,-30376.35,,,,"For 100% Na2S, the results have been advanced as the recommended data set.",
Na2S-Tl2S,0-100,+E,770,1170,,1450.,-37543.66,,,,"For 100% Tl2S, the departures from the recommended data set are: 770 K, +74%, 910 K, +4.8%.",
Na2S-Tl2S,10-90,+E,770,1170,,2048.,-43556.17,,,,,
Na2S-Tl2S,20-80,+E,770,1170,,2006.9,-45710.96,,,,,
Na2S-Tl2S,30-70,+E,770,1170,,1140.,-43945.29,,,,,
Na2S-Tl2S,40-60,+E,770,1170,,678.77,-41007.65,,,,,
Na2S-Tl2S,50-50,+E,770,1170,,635.16,-41932.75,,,,,
Na2S-Tl2S,60-40,+E,870,1170,,594.73,-43660.77,,,,,
Na2S-Tl2S,70-30,+E,870,1170,,312.68,-41664.97,,,,,
Na2S-Tl2S,80-20,+E,870,1170,,148.63,-36882.58,,,,,
Na2SO4,100,+E,1189,1232,2%,11.8933,-15982.73,,,,,
Na2SO4-Rb2SO4,50-50,+E,1110,1260,,5.926,-15117.04,,,,,
Na2SO4-Tl2SO4,50-50,+E,1060,1210,,7.726,-16150.51,,,,,
Na2SO4-ZnSO4,25-75,+E,900,980,,28.5397,-34520.25,,,,,
Na2SO4-ZnSO4,33-67,+E,840,960,,29.6532,-34136.57,,,,,
Na2SO4-ZnSO4,50-50,+E,860,1040,,22.0993,-28952.51,,,,,
Na2SO4-ZnSO4,67-33,+E,940,1080,,17.632,-23922.42,,,,,
Na2SO4-ZnSO4,75-25,+E,1040,1120,,15.3287,-21686.87,,,,,
Na2S2.1,100,E2,728,840,2.5%,5.477,-3079.89,499.,,,,
Na2S2.9,100,E2,642,698,2.5%,3.859,-2491.2,458.,,,,
Na2S3.0,100,E2,582,693,2.5%,7.0407,-5698.7,329.,,,,
Na2S3.2,100,E2,458,694,2.5%,7.065,-5866.07,330.,,,,
Na2S3.8,100,E2,428,694,2.5%,7.086,-6447.65,325.,,,,
Na2S4.2,100,E2,456,671,2.5%,6.2783,-6171.5,341.,,,,
Na2S5.1,100,E2,477,681,2.5%,5.7935,-6330.5,344.,,,,
Na2TaF7,100,P2,873,1087,5%,-24.859,0.047561,-2.137E-5,,,,
Na2TiF6,100,+E,1000,1150,,24.66,-21719.51,,,,,
Na2WO4,100,+E,925.7,1774,5%,7.541,-16447.58,,,,,
Na2WO4-WO3,40-60,+E,1070,1190,,35.2689,-35291.79,,,,,
Na2WO4-WO3,44.98-55.02,+E,1050,1140,,86.9624,-41058.7,,,,,
Na2WO4-WO3,49.99-50.01,+E,1040,1160,,32.4002,-32575.5,,,,,
Na2WO4-WO3,59.60-40.40,+E,1010,1130,,51.9923,-35327.36,,,,,
Na2WO4-WO3,69.41-30.59,+E,970,1110,,37.0611,-30380.53,,,,,
Na2WO4-WO3,79.46-20.54,+E,920,1070,,63.4642,-31883.03,,,,,
Na2WO4-WO3,89.67-10.33,+E,980,1130,,21.3403,-27109.43,,,,,
Na2WO4-WO3,100-0,+E,990,1130,,19.89,-24941.24,,,,"For 100% Na2WO4, the departures from the recommended data set are: 980 K, -7%,1140 K, +7%.",
Na3AlF6,100,+E,1273,1353,2%,8.896,-12238.82,,,,,
Na3AlF6-SiO2,100-80 Na3AlF6,I2,1273,,,5.756,-0.08525,5.56E-4,,,"For 100% Na3AlF6 at 1273 K, the departure from the recommended data set is +0.2%.",
Na4P2O7,100,+E,1270,1320,,22.812,-24568.86,,,,,
Na4P2O7-WO3,27-73,+E,1280,1370,,9.19597,-28740.8,,,,,
Na4P2O7-WO3,34-66,+E,1070,1370,,4.74767,-20209.89,,,,,
Na4P2O7-WO3,40-60,+E,1070,1370,,4.06308,-18112.,,,,,
Na4P2O7-WO3,45-55,+E,1070,1370,,5.04345,-19250.07,,,,,
Na4P2O7-WO3,50-50,+E,1070,1370,,10.5636,-25352.95,,,,,
Na4P2O7-WO3,55.2-44.8,+E,1070,1370,,14.1386,-27385.99,,,,,
Na4P2O7-WO3,60-40,+E,1120,1370,,10.5623,-23573.89,,,,,
Na4P2O7-WO3,64.8-35.2,+E,1190,1370,,6.01242,-17172.26,,,,,
Na4P2O7-WO3,69.3-30.7,+E,1190,1370,,6.54738,-17794.85,,,,,
Na4P2O7-WO3,73.5-26.5,+E,1220,1370,,5.1081,-14456.38,,,,,
Na4P2O7-WO3,77.8-22.2,+E,1220,1370,,5.71255,-15378.13,,,,,
Na4P2O7-WO3,82-18,+E,1280,1370,,6.84266,-16952.18,,,,,
Na4P2O7-WO3,85.72-14.28,+E,1280,1370,,8.07557,-18104.89,,,,,
Na4P2O7-WO3,89.5-10.5,+E,1280,1370,,9.44156,-19318.27,,,,,
Na4P2O7-WO3,92.5-7.5,+E,1280,1370,,11.4571,-20683.53,,,,,
Na4P2O7-WO3,96.5-3.5,+E,1280,1370,,14.3779,-22309.46,,,,,
NdBr3,100,+E,963,1143,35%,106.67,-47493.38,,,,,
NdCl3,100,+E,1048,1173,12%,28.58,-33196.41,,,,,
NdI3,100,+E,1072,1115,15%,6.336,-24719.49,,,,,
NiS,100,+E,1073,1273,15%,2099.4,7575.68,,,,Measurements in air,
NiS,100,+E,1153,1398,15%,178.2,28144.98,,,,Measurements under argon,
Ni3S2,100,P2,1470,1770,20%,390995.5,-458.8387,0.1358,,,,
PbBr2,100,+E,660,1080,6%,9.727,-14634.2,,,,PbBr2: Accuracy upgraded.,
PbBr2-PbCl2,0.0-100.0,+E,780,820,,22.7767,-17774.77,,,,"For 100% PbCl2, the departures from the recommended data set are: 780 K, -1.8%, 830 K, +0.6%.",
PbBr2-PbCl2,19.0-81.0,+E,750,820,,18.7267,-17003.22,,,,,
PbBr2-PbCl2,38.5-61.5,+E,730,820,,18.066,-17222.89,,,,,
PbBr2-PbCl2,60.2-39.8,+E,700,820,,17.684,-17502.8,,,,,
PbBr2-PbCl2,79.7-20.3,+E,700,820,,14.2027,-16525.82,,,,,
PbBr2-PbCl2,100.0-0.0,+E,700,820,,13.59,-16623.73,,,,"For 100% PbBr2, the departures from the recommended data set are: 700 K, -0.7%, 820 K, +4.4%.",
PbBr2-TlBr,0-100,+E,733,773,,11.291,-15907.83,,,,"For 100% TlBr, the departures from the recommended data set are: 730 K, +6.5%,770 K, +9.0%.",
PbBr2-TlBr,10-90,+E,733,773,,9.615,-15164.32,,,,,
PbBr2-TlBr,20-80,+E,713,773,,10.941,-16201.97,,,,,
PbBr2-TlBr,30-70,+E,673,773,,10.313,-16055.53,,,,,
PbBr2-TlBr,40-60,+E,673,773,,9.361,-15571.02,,,,,
PbBr2-TlBr,50-50,+E,673,773,,10.529,-16322.89,,,,,
PbBr2-TlBr,60-40,+E,653,773,,12.399,-17248.41,,,,,
PbBr2-TlBr,70-30,+E,653,773,,12.805,-17365.98,,,,,
PbBr2-TlBr,80-20,+E,653,773,,13.37,-17344.23,,,,,
PbBr2-TlBr,90-10,+E,653,773,,14.319,-17297.78,,,,,
PbBr2-TlBr,100-0,+E,653,773,,20.373,-18807.39,,,,"For 100% PbBr2, the departures from the recommended data set are: 660 K, -2.1%, 770 K, +9.2%.",
PbCl2,100,+E,773,923,4%,15.55,-15183.99,,,,,
PbCl2-PbS,54.00-46.00,+E,970,1170,,1.45966,-4351.43,,,,,
PbCl2-PbS,55.39-44.61,+E,970,1170,,1.48834,-4370.26,,,,,
PbCl2-PbS,60.68-39.32,+E,970,1170,,1.48119,-3915.24,,,,,
PbCl2-PbS,64.06-35.94,+E,850,1110,,1.45749,-3447.26,,,,,
PbCl2-PbS,67.29-32.71,+E,850,1130,,1.49361,-3278.8,,,,,
PbCl2-PbS,73.11-26.89,+E,850,1110,,1.58283,-2945.67,,,,,
PbCl2-PbS,74.80-25.20,+E,850,1110,,1.61226,-2899.39,,,,,
PbCl2-PbS,81.36-18.64,+E,790,990,,1.65176,-2358.02,,,,,
PbCl2-PbS,83.97-16.03,+E,770,970,,1.69545,-2268.39,,,,,
PbCl2-PbS,89.42-10.58,+E,790,990,,1.77931,-2111.91,,,,,
PbCl2-PbS,97.21-2.79,+E,790,990,,1.93213,-1879.94,,,,,
PbCl2-PbS,100.0-0.0,+E,790,990,,10.998,-12694.47,,,,"For 100% PbCl2, the departures from the recommended data set are: 780 K, +3.8%, 950 K, -3.1%.",
PbCl2-RbCl,10.0-90.0,+E,940,1120,,11.4,-17312.43,,,,,
PbCl2-RbCl,25.0-75.0,+E,780,1120,,9.01,-15645.91,,,,,
PbCl2-RbCl,33.3-66.7,+E,740,1120,,12.363,-18308.65,,,,,
PbCl2-RbCl,50-0-50.0,+E,740,1120,,9.24,-15180.22,,,,,
PbCl2-RbCl,66.7-33.3,+E,740,1120,,8.689,-13601.57,,,,,
PbCl2-RbCl,85.0-15.0,+E,740,1120,,10.846,-13638.81,,,,,
PbCl2-RbCl,100.0-0.0,+E,840,1060,,12.297,-13480.66,,,,"For 100% PbCl2, the departures from the recommended data set are: 830 K, +1.2%, 1070 K, -4.2%.",
PbCl2-TlCl,0-100,+E,730,970,,8.681,-12076.48,,,,"For 100% TlCl, the departures from the recommended data set are: 730 K, -2.3%,970 K, -1.7%.",
PbCl2-TlCl,10-90,+E,730,970,,9.245,-13163.92,,,,,
PbCl2-TlCl,13.5-86.5,+E,730,970,,8.739,-12979.82,,,,,
PbCl2-TlCl,25-75,+E,730,970,,8.749,-13268.1,,,,,
PbCl2-TlCl,41-59,+E,730,970,,8.741,-13107.85,,,,,
PbCl2-TlCl,50-50,+E,730,970,,8.312,-12622.92,,,,,
PbCl2-TlCl,66.7-33.3,+E,730,970,,8.731,-12571.04,,,,,
PbCl2-TlCl,74-26,+E,730,970,,10.742,-13922.49,,,,,
PbCl2-TlCl,85-15,+E,730,970,,10.801,-13695.3,,,,,
PbCl2-TlCl,90-10,+E,780,970,,10.391,-13272.29,,,,,
PbCl2-TlCl,100-0,+E,780,920,,14.955,-14902.4,,,,"For 100% PbCl2, the departures from the recommended data set are: 780 K, +0.4%, 920 K, -0.2%.",
PbCl2-ZnCl2,0-100,P2,593,863,,1.236,-0.004048,3.326E-6,,,"For 100% ZnCl2, the departures from the recommended data set are: 593 K 244%, 851 K -3.8%.",
PbCl2-ZnCl2,3.1-96.9,P2,593,853,,1.371,-0.004593,3.871E-6,,,,
PbCl2-ZnCl2,9.6-90.4,P2,593,913,,0.7805,-0.0032,3.233E-6,,,,
PbCl2-ZnCl2,19.2-80.8,+E,593,863,,80.892,-33587.2,,,,,
PbCl2-ZnCl2,25.1-74.9,+E,583,903,,46.733,-28799.79,,,,,
PbCl2-ZnCl2,29.2-70.8,+E,593,853,,44.296,-27351.27,,,,,
PbCl2-ZnCl2,41.4-58.6,+E,583,863,,28.969,-22660.09,,,,,
PbCl2-ZnCl2,49.9-50.1,+E,613,903,,18.473,-18733.76,,,,,
PbCl2-ZnCl2,60.6-39.4,+E,653,873,,17.512,-17771.,,,,,
PbCl2-ZnCl2,69.5-30.5,+E,693,933,,14.399,-15866.83,,,,,
PbCl2-ZnCl2,78.8-21.2,+E,723,943,,13.397,-14854.29,,,,,
PbCl2-ZnCl2,90.3-9.7,+E,743,973,,13.797,-14548.43,,,,,
PbCl2-ZnCl2,100-0,+E,783,923,,15.189,-14997.8,,,,"For 100% PbCl2, the departures from the recommended data set are: 783 K 0.5%, 923 K 0.1%.",
PbF2,100,+E,1123,1273,5%,13.0413,-8607.47,,,,,
PbI2,100,+E,798,978,3%,8.5849,-16858.87,,,,,
PbMoO4,100,+E,1370,1390,3%,4.50602,-17881.04,,,,,
PbMoO4-PbO,0-100,+E,1260,1350,,96.9192,-43978.76,,,,"For 100% PbO, the results have been advanced as the recommended data set.",
PbMoO4-PbO,5-95,+E,1290,1390,,139.37,-49171.19,,,,,
PbMoO4-PbO,12-88,+E,1130,1230,,138.556,-47141.92,,,,,
PbMoO4-PbO,40-60,+E,1270,1370,,37.927,-39052.02,,,,,
PbMoO4-PbO,60-40,+E,1270,1350,,19.2032,-32983.44,,,,,
PbMoO4-PbO,80-20,+E,1370,1450,,9.49424,-26418.64,,,,,
PbMoO4-PbO,100-0,+E,1400,1460,,9.169,-26288.51,,,,"For 100% PbMoO4, the departures from the recommended data set are: 1400 K, -1.2%, 1460 K, +1.8%.",
PbO,100,+E,1260,1350,3%,96.9192,-43978.76,,,,,
PbS,100,+E,1388.2,1490.2,20%,17.0058,21260.93,,,,,
PbWO4,100,+E,1408,1503,3%,10.388,-29422.38,,,,,
PrBr3,100,+E,1000,1043,20%,16.62,-28820.71,,,,,
PrCl3,100,+E,1071,1262,1.5%,14.69999,-24198.07,,,,,
PrI3,100,+E,1036,1082,15%,7.132,-24838.73,,,,,
RbBr,100,+E,969,1179,3.5%,6.174,-13585.68,,,,,
RbBr-RbCl,0-100,+E,1013.2,1193.2,,6.246,-11673.56,,,,"For 100% RbCl, the departures from the recommended data set are: 1020 K, -0.13%, 1170 K, -4.2%.",
RbBr-RbCl,25-75,+E,973.2,1183.2,,6.3555,-12370.62,,,,,
RbBr-RbCl,50-50,+E,873.2,1178.2,,5.7081,-12049.7,,,,,
RbBr-RbCl,75-25,+E,973.2,1173.2,,5.0132,-11445.52,,,,,
RbBr-RbCl,100-0,+E,963.2,1153.2,,4.781,-11525.86,,,,"For 100% RbBr, the departures from the recommended data set are: 960 K, +0.2%,1140 K, -3.8%.",
RbBr-RbI,0-100,+E,933.3,1103.2,,4.132,-11789.45,,,,"For 100% RbI, the departures from the recommended data set are: 950 K, +1.4%, 1100 K, -1.6%.",
RbBr-RbI,25-75,+E,953.2,1153.2,,4.0745,-11429.21,,,,,
RbBr-RbI,50-50,+E,933.2,1188.2,,4.2735,-11565.19,,,,,
RbBr-RbI,75-25,+E,973.2,1173.2,,4.4378,-11476.49,,,,,
RbBr-RbI,100-0,+E,963.2,1153.2,,4.781,-11525.86,,,,"For 100% RbBr, the departures from the recommended data set are: 960 K, +0.2%,1140 K, -3.8%.",
RbCl,100,+E,1003,1197,4%,8.621,-14393.2,,,,,
RbCl-RbI,0-100,+E,933.2,1103.2,,4.132,-11789.45,,,,"For 100% RbI, the departures from the recommended data set are: 950 K, +1.4%, 1100 K, -1.6%.",
RbCl-RbI,25-75,+E,973.2,1143.2,,4.1379,-11188.62,,,,,
RbCl-RbI,50-50,+E,973.2,1143.2,,4.8787,-11819.58,,,,,
RbCl-RbI,75-25,+E,953.2,1143.2,,5.8068,-12335.06,,,,,
RbCl-RbI,100-0,+E,1013.2,1193.2,,6.246,-11673.56,,,,"For 100% RbCl, the departures from the recommended data set are: 1020 K, -0.13%, 1170 K, -4.2%.",
RbCl-ScCl3,30-70,+E,1193,1333,,17.741,-33477.16,,,,,
RbCl-ScCl3,40-60,+E,993,1333,,7.931,-24172.63,,,,,
RbCl-ScCl3,50-50,+E,1153,1333,,6.17,-20887.71,,,,,
RbCl-ScCl3,60-40,+E,1113,1333,,6.707,-20931.23,,,,,
RbCl-ScCl3,70-30,+E,1193,1333,,16.972,-29288.07,,,,,
RbCl-ScCl3,80-20,+E,1193,1333,,15.907,-27062.98,,,,,
RbCl-ScCl3,90-10,+E,973,1333,,5.695,-14804.91,,,,,
RbCl-ScCl3,100-0,+E,1013,1333,,4.779,-10213.31,,,,"For 100% RbCl, the departures from the recommended data set are: 1020 K, -9.2%, 1300 K, -18.4%.",
RbCl-SrCl2,0-100,+E,1148,1273,,15.2,-19666.38,,,,"For 100% SrCl2, the departures from the recommended data set are: 1148 K -3.1%, 1273 K -4.3%.",
RbCl-SrCl2,10-90,+E,1098,1273,,12.512,-18722.88,,,,,
RbCl-SrCl2,20-80,+E,1023,1273,,11.867,-19242.12,,,,,
RbCl-SrCl2,30-70,+E,973,1273,,11.347,-19728.31,,,,,
RbCl-SrCl2,40-60,+E,923,1273,,10.562,-19778.94,,,,,
RbCl-SrCl2,50-50,+E,948,1273,,9.629,-19254.67,,,,,
RbCl-SrCl2,60-40,+E,923,1273,,8.99,-18487.31,,,,,
RbCl-SrCl2,70-30,+E,898,1273,,9.086,-18087.32,,,,,
RbCl-SrCl2,80-20,+E,923,1273,,7.803,-15892.77,,,,,
RbCl-SrCl2,90-10,+E,973,1273,,6.432,-13084.42,,,,,
RbCl-SrCl2,100-0,+E,1023,1273,,5.53,-10455.15,,,,"For 100% RbCl, the departures from the recommend data set are: 1023 K 2.0%, 1197 K -4.7%.",
RbCl-TiCl3,0-50 TiCl3,I3,1073,,,1.6794,-0.034436,4.1854E-4,-7.445E-7,,"For 100% RbCl at 1073 K, the departure from the recommended data set is -2.2%.",
RbCl-UCl4,0.00-100.00,+E,872,1001,,5.216,-18104.05,,,,"For 100% UCl4, the results have been advanced as the recommended data set.",
RbCl-UCl4,4.83-95.17,+E,890,990,,4.795,-17340.04,,,,,
RbCl-UCl4,7.69-92.31,+E,860,890,,13.004,-24826.6,,,,,
RbCl-UCl4,11.71-88.29,+E,810,1000,,9.911,-23043.77,,,,,
RbCl-UCl4,17.26-82.74,+E,830,910,,5.237,-18143.8,,,,,
RbCl-UCl4,28.76-71.24,+E,780,900,,9.803,-22345.03,,,,,
RbCl-UCl4,35.18-64.82,+E,830,1010,,2.881,-13327.1,,,,,
RbCl-UCl4,40.32-59.68,+E,840,980,,3.168,-14068.52,,,,,
RbCl-UCl4,43.46-56.54,+E,810,990,,3.264,-14282.32,,,,,
RbCl-UCl4,49.17-50.83,+E,840,980,,3.631,-15208.26,,,,,
RbCl-UCl4,57.75-42.25,+E,700,980,,4.797,-17101.55,,,,,
RbCl-UCl4,60.50-39.50,+E,820,980,,3.896,-15170.18,,,,,
RbCl-UCl4,66.00-34.00,+E,950,1000,,4.181,-15257.63,,,,,
RbCl-UCl4,71.19-28.81,+E,920,1000,,3.917,-14330.44,,,,,
RbCl-UCl4,75.01-24.99,+E,880,1010,,4.718,-15392.36,,,,,
RbCl-UCl4,79.76-20.24,+E,920,1030,,5.035,-15120.39,,,,,
RbCl-UCl4,83.46-16.54,+E,920,1010,,5.72,-15410.35,,,,,
RbCl-UCl4,87.65-12.35,+E,950,1010,,6.113,-14874.79,,,,,
RbCl-UCl4,90.88-9.12,+E,990,1000,,5.7,-13538.81,,,,,
RbCl-UCl4,98.38-1.62,+E,990,1000,,7.703,-13954.29,,,,,
RbCl-UCl4,100.00-0.00,+E,1010,1080,,7.016,-12753.88,,,,"For 100% RbCl, the departures from the recommended data set are: 1020 K, -1.2%, 1080 K, -2.3%.",
RbC2H3O2,100,+E,550,620,,27.21,-24060.91,,,,,
RbI,100,+E,929,1158,3%,5.082,-13535.47,,,,,
RbNO2,100,+E,712.2,758.2,5%,10.66,-14377.3,,,,,
RbNO3,100,+E,590,680,2%,9.942,-15640.05,,,,,
RbNO3-TlNO3,0-100,+E,480,620,,8.026,-12510.37,,,,"For 100% TlNO3, the departures from the recommended data set are: 490 K, -0.26%, 620 K, -3.5%.",
RbNO3-TlNO3,20-80,+E,490,610,,9.216,-13552.2,,,,,
RbNO3-TlNO3,40-60,+E,500,610,,10.342,-14518.72,,,,,
RbNO3-TlNO3,60-40,+E,520,620,,11.02,-15271.86,,,,,
RbNO3-TlNO3,80-20,+E,540,620,,11.733,-16032.1,,,,,
RbNO3-TlNO3,100-0,+E,583,673,,9.942,-15640.05,,,,"For 100% RbNO3, the results have been advanced as the recommended data set.",
RbPO3,100,+E,1120,1230,5%,11.225,-26100.65,,,,,
Rb2SO4,100,+E,1345,1395,3%,6.2394,-16641.01,,,,,
Rb2SO4-Tl2SO4,50-50,+E,1120,1190,,6.9405,-16748.83,,,,,
SbBr3,100,+E,380,530,,7.3896E-4,-9427.96,,,,,
SbBr3-SbI3,0.0-100.0,+E,460,520,,0.013485,-14717.88,,,,"For 100% SbI3, the results have been advanced as the recommended data set.",
SbBr3-SbI3,5.0-95.0,+E,460,520,,0.011649,-14930.44,,,,,
SbBr3-SbI3,10.0-90.0,+E,450,520,,0.005877,-12302.,,,,,
SbBr3-SbI3,20.0-80.0,+E,440,520,,0.005696,-12266.02,,,,,
SbBr3-SbI3,30.0-70.0,+E,430,520,,0.003703,-10779.84,,,,,
SbBr3-SbI3,40.0-60.0,+E,420,520,,0.003191,-10548.88,,,,,
SbBr3-SbI3,50.0-50.0,+E,410,520,,0.002644,-9812.48,,,,,
SbBr3-SbI3,60.0-40.0,+E,400,520,,0.002218,-9148.47,,,,,
SbBr3-SbI3,70.0-30.0,+E,390,520,,0.001852,-8897.01,,,,,
SbBr3-SbI3,80.0-20.0,+E,390,520,,0.001542,-8567.72,,,,,
SbBr3-SbI3,90.0-10.0,+E,390,520,,0.001576,-9136.34,,,,,
SbBr3-SbI3,95.0-5.0,+E,380,520,,0.001334,-9501.19,,,,,
SbBr3-SbI3,100.0-0.0,+E,380,530,,7.3896E-4,-9427.96,,,,"For 100% SbBr3, the results have been advanced as the recommended data set.",
SbCl3,100,+E,333,353,,0.241,-20511.57,,,,,
SbCl3-SbCl5,25.77-74.23,+E,325,350,,1.3782E-4,-8145.55,,,,,
SbCl3-SbCl5,46.96-53.04,+E,325,350,,2.089E-4,-3029.43,,,,,
SbCl3-SbCl5,51.14-48.86,+E,325,350,,0.0019484,-8709.98,,,,,
SbCl3-SbCl5,55.61-44.39,+E,325,350,,1.7981E-4,-931.37,,,,,
SbCl3-SbCl5,56.81-43.19,+E,325,350,,2.554E-4,-1069.03,,,,,
SbCl3-SbCl5,71.92-28.08,+E,325,350,,5.001E-4,-1595.39,,,,,
SbCl3-SbCl5,73.27-26.73,+E,325,350,,4.177E-4,-865.27,,,,,
SbCl3-SbCl5,80.13-19.87,+E,325,350,,7.272E-4,-2051.03,,,,,
SbCl3-SbCl5,81.44-18.56,+E,325,350,,6.14E-4,-1536.81,,,,,
SbCl3-SbCl5,86.5-13.5,+E,325,350,,7.516E-4,-1991.62,,,,,
SbCl3-SbCl5,90.36-9.64,+E,325,350,,6.522E-4,-1656.47,,,,,
SbCl3-SbCl5,93.96-6.04,+E,325,350,,4.541E-4,-1148.95,,,,,
SbCl3-SbCl5,94.52-5.48,+E,325,350,,8.628E-4,-3150.19,,,,,
SbCl3-SbCl5,96.34-3.66,+E,325,350,,7.594E-4,-3377.8,,,,,
SbCl3-SbCl5,100-0,+E,335,350,,0.241,-20511.57,,,,"For 100% SbCl3, the results have been advanced as the recommended data set.",
SbI3,100,+E,485,540,,0.013485,-14717.88,,,,,
Sb2O3,100,+E,1101,1161,15%,6799.,-103413.47,,,,,
Sb2S3,100,+E,830,1076,15%,484.3,-52883.3,,,,,
Sb2S3,100,+E,830.2,1076.2,,435.58,-52719.28,,,,,
Sb2S3,100,+E,960,1240,10%,34932.7,-88561.28,,,,,
ScCl3,100,+E,1223,1273,,218.426,-61225.5,,,,,
SmCl3,100,DP,,,,0.84,1073.2K,,,,,
SnCl2,100,+E,520,620,2%,33.808,-16395.28,,,,,
SnCl2,100,P3,625,1235,,-4.734129,0.01434825,-7.776484E-6,8.757843E-10,,,
SnS,100,+E,1158.2,1411.2,15%,6194.,-55359.43,,,,Measurements under argon,
SnS,100,+E,1173,1273,15%,10669.6,-49074.54,,,,Measurements in air,
Sr(PO3)2,100,+E,1260,1340,5%,3107.48,-119028.42,,,,,
SrBr2,100,+E,929,1186,4%,21.531,-25154.63,,,,,
SrCl2,100,+E,1146,1357,4%,17.792,-20865.96,,,,"SrBr2: Recommended data, new system.",
SrF2,100,+E,1740,1910,1.5%,12.2502,-11334.48,,,,"SrF2: Recommended data, new system.",
SrI2,100,+E,821,1270,6%,10.99,-20635.83,,,,,
TeCl2,100,+E,479,578,10%,66.19,-29008.16,,,,,
TeCl4,100,+E,509,589,10%,7.734,-17765.56,,,,,
TeO2,100,+E,1023,1233,15%,145.4,-40401.38,,,,,
ThCl4,100,+E,1087,1195,15%,10.25,-25368.02,,,,,
ThO2,100,DP,,,,8,3323K,,,,The conductivity is at the m.pt. and is probably not reliable to better than +/- 50%.,
TiF4-XeF2,19.7-80.3,DP,,,,0.00005,405K,,,,,
TiF4-XeF2,70.4-29.6,DP,,,,0.0006,405K,,,,,
TiF4-XeF2,80.3-19.7,DP,,,,0.0004,405K,,,,Conductance (k) passes through a maximum at 405K and 20% XeF2.,
TiF4-XeF2,90.1-9.9,DP,,,,0.0006,405K,,,,,
TiF4-XeF2,1.4-7.0 XeF2,I4,405,,,-8.485E-4,0.001286,-6.51E-4,1.342E-4,-8.863E-6,,
TiF4-XeF2,33.8-54.9 XeF2,I3,405,,,0.008769,-3.66E-4,4.43E-6,-1.E-8,,,
TiO2,100,DP,,,,10,1923K,,,,The conductivity is at the m.pt. and is probably not reliable to better than +/- 50%.,
TlBr,100,+E,745,1127,2%,6.184,-12307.86,,,,,
TlCl,100,+E,720,1169,2%,8.683,-11938.83,,,,,
TlCl-ZnSO4,27-73,+E,720,820,,45.1817,-37238.64,,,,,
TlCl-ZnSO4,32-68,+E,720,820,,58.3315,-36826.93,,,,,
TlCl-ZnSO4,50-50,+E,720,820,,11.5872,-21882.27,,,,,
TlCl-ZnSO4,59-41,+E,720,820,,9.41695,-18227.9,,,,,
TlCl-ZnSO4,64-36,+E,720,820,,8.00192,-16222.48,,,,,
TlI,100,+E,721,1333,2%,4.816,-13082.33,,,,,
TlNO2,100,+E,470,560,5%,6.145,-9153.07,,,,,
TlNO2-TlNO3,0-100,+E,513,553,,6.21043,-10743.85,,,,"For 100% TlNO3, the departures from the recommended data set are: 510 K, +15%,550 K, +9%.",
TlNO2-TlNO3,26-74,+E,473,553,,6.16978,-10224.61,,,,,
TlNO2-TlNO3,40-60,+E,473,553,,5.62443,-9535.5,,,,,
TlNO2-TlNO3,60-40,+E,473,553,,5.12416,-8795.75,,,,,
TlNO2-TlNO3,76-24,+E,473,553,,4.82257,-8281.95,,,,,
TlNO2-TlNO3,100-0,+E,473,513,,6.145,-9153.07,,,,"For 100% TlNO2, the results have been advanced as the recommended data set.",
TlNO3,100,+E,485.5,554.5,2%,9.416,-13150.11,,,,,
Tl2S,100,+E,730,910,15%,14585.1,-55881.18,,,,,
Tl2SO4,100,+E,925,1000,3%,6.28167,-14670.6,,,,,
UCl3,100,DP,,,3%,1.07,1123K,,,,,
UCl4,100,+E,872,1001,5%,5.216,-18104.05,,,,,
UO2Cl2,100,+E,851,953,,15.7334,-41649.07,,,,,
V2O5,100,+E,965,1215,20%,4881.4,-90821.93,,,,,
YCl3,100,+E,973,1148,10%,32.755,-36083.42,,,,,
Zn(PO3)2,100,+E,1365,1420,5%,134.411,-96585.07,,,,,
ZnBr2,100,+E,671,913,10%,894.4,-59991.2,,,,ZnBr2: Accuracy upgraded.,
ZnCl2,100,+E,593,673,5%,539900.,-97170.84,,,,,
ZnCl2,100,+E,673,851,5%,2624.4,-66802.86,,,,,
ZnF2,100,+E,1173,1223,2%,27.962,-20877.25,,,,,
ZnI2,100,+E,740,820,5%,242.794,-49467.,,,,,
ZrO2,100,DP,,,,15,2873K,,,,The conductivity is at the m.pt. and is probably not reliable to better than +/- 50%.,

"Data from NIST Properties of Molten Salts Database, Single Salts and Salt Mixtures Data, Density, Viscosity, Electrical Conductance, and Surface Tension, Version 2.0"
"Data compiled and evaluated by the Molten Salts Data Center-RPI, G. J. Janz, Director, Rensselear Polytechnic Institute, Troy, New York 12181"
These data are no longer covered by copyeight in the United States.

"Data column definitions

(Salt) -- Formula of salt or salt mixture
(Composition range) -- Range of compositions for which the data applies
(Data type) -- A string indicating the type of data in the row
(T min) -- Lower end of temperature range in Kelvin
(T max) -- Upper end of temperature range in Kelvin; may not be present if the data applies to a single temperature.
(Uncertainty) -- Uncertainty (+/-) where available.
(Data 1) -- Interpretation of this column depends on the (Data type) value. See explaination below.
(Data 2) -- Interpretation of this column depends on the (Data type) value. See explaination below.
(Data 3) -- Interpretation of this column depends on the (Data type) value. See explanation below.
(Data 4) -- Intepretation of this column depends on the (Data type) value. See explanation below.
(Data 5) -- Intepretation of this column depends on the (Data type) value. See explanation below.
(Comment) -- Optional comment text regarding the data; may supply uncertainty information
(Formatting comment) -- Optional comment text disclosing a likely error in the data which was discovered when the data were reformatted.


The contents of the (Data 1) through (Data 5) columns depend on the data type:


Data type DP:  conductivity, k (1/(ohm * cm)) = (Data 1) at T = (Data 2) (K)

        The (Data 3), (Data 4), and (Data 5) columns should be empty.
        The (T max) and (T min) columns should be empty.


Data type +E:  conductivity, k (1/(ohm * cm)) = (Data 1) * exp((Data 2) / (R * T))

        T is temperature in Kelvin.
        R is the gas constant, 8.31441 J /(mol * K).
        The (Data 3), (Data 4), and (Data 5) columns should be empty.


Data type E2:  conductivity, k (1/(ohm * cm)) = (Data 1) * exp((Data 2) / (R * (T - (Data 3))))

        T is temperature in Kelvin.
        R is the gas constant, 8.31441 J /(mol * K).
        The (Data 4), and (Data 5) columns should be empty.


Data type I1:  conductivity, k (1/(ohm * cm)) = (Data 1) + (Data 2) * C

        C is the mole percent composition of the component noted in the (Composition range) column. The number should be a percentage (max value = 100) not a fraction.

        The (Data 3), (Data 4), and (Data 5) columns should be empty.
        The (T max) column should be empty.


Data type I2:  conductivity, k (1/(ohm * cm)) = (Data 1) + (Data 2) * C + (Data 3) * C^2

        C is the mole percent composition of the component noted in the (Composition range) column. The number should be a percentage (max value = 100) not a fraction.
        The (Data 4), and (Data 5) columns should be empty.
        The (T max) column should be empty.


Data type I3:  conductivity, k (1/(ohm * cm)) = (Data 1) + (Data 2) * C + (Data 3) * C^2 + (Data 4) * C^3

        C is the mole percent composition of the component noted in the (Composition range) column. The number should be a percentage (max value = 100) not a fraction.
        The (Data 5) column should be empty.
        The (T max) column should be empty.


Data type I4:  conductivity, k (1/(ohm * cm)) = (Data 1) + (Data 2) * C + (Data 3) * C^2 + (Data 4) * C^3 + (Data 5) * C^4

        C is the mole percent composition of the component noted in the (Composition range) column. The number should be a percentage (max value = 100) not a fraction.
        The (T max) column should be empty.


Data type P1:  conductivity, k (1/(ohm * cm)) = (Data 1) + (Data 2) * T

        T is temperature in Kelvin.
        The (Data 3), (Data 4), and (Data 5) columns should be empty.


Data type P2:  conductivity, k (1/(ohm * cm)) = (Data 1) + (Data 2) * T + (Data 3) * T^2

        T is temperature in Kelvin.
        The (Data 4), and (Data 5) columns should be empty.


Data type P3:  conductivity, k (1/(ohm * cm)) = (Data 1) + (Data 2) * T + (Data 3) * T^2 + (Data 4) * T^3

        T is temperature in Kelvin.
        The (Data 5) column should be empty.


Data type P4:  conductivity, k (1/(ohm * cm)) = (Data 1) + (Data 2) * T + (Data 3) * T^2 + (Data 4) * T^3 + (Data 5) * T^4

        T is temperature in Kelvin.
"
